Repository: mmonty1960/SMEQ

Solar Mirror Exhaustive Qualification (SMEQ) software

SMEQ is based on two milestones: 

1) the Equivalent Model Algorithm for Solar Mirror (EMA4SM) 

2) the Soiled Mirror Modeling software (SoilMirMod)

EMA4SM allows to model the hemispherical spectral reflectance and predicts the near-specular reflectance at any incidence angle and any acceptance angle in the range covered by suitable experimental data such as SMQ2, VLABS, UNIZA and S2R at some spare wavelengths \[AIP Conference Proceedings 2303, 100005 (2020)\] DOI: [https://doi.org/10.1063/5.0028768](https://doi.org/10.1063/5.0028768)

SoilMirMod software deals with the modeling of the reflectance spectral loss due to soiling. The reflectance loss is modeled by 3 different phenomema induced by the soiling particles: i) absorption; ii) scattering; iii) diffraction \[Solar Energy 259 (2023) 356-363\] DOI: [https://doi.org/10.1016/j.solener.2023.05.017](https://doi.org/10.1016/j.solener.2023.05.017)

SMEQ predicts, at a given acceptance angle, the solar-weighted near-specular reflectance at any incidence angle on the basis of the experimental hemispherical and near-specular spectral reflectance measured at near-normal for both clean and soiled specimens of solar mirror under investigation. The analysis can be extended over the range of interest of the acceptance angle.

The installation of the precompiled Windows executable simply consists in:

• download the zipped file from [https://github.com/mmonty1960/SMEQ](https://github.com/mmonty1960/ksemaw)

• extract the folder Workspace to any position on the user hard disk

• create a shortcut to the SMEQ\_WinExecLauncher.bat script


Author: Marco Montecchi ENEA-Casaccia [marco.montecchi@enea.it](mailto:marco.montecchi@enea.it)

Porting to MS Windows: Alberto Mittiga ENEA-Casaccia [alberto.mittiga@enea.it](mailto:marco.montecchi@enea.it)

File: Workspace/SMEQ/FileNK/FastGlass0p85mm.txt
Vetro FastGlass 0.85mm per specchio PCS (nk da ibridone) feb/09             
  201
300	1.56218863	7.17182265e-05	0.000914275646	1.43685611e-07
301.32583	1.56175303	6.55354161e-05	0.000949025154	1.20264303e-07
302.663428	1.56131911	5.98821498e-05	0.00098335743	1.05555955e-07
304.012964	1.56088662	5.4566226e-05	0.00101709366	9.40999598e-08
305.374585	1.56045568	4.96063039e-05	0.00105041265	8.53851816e-08
306.748486	1.56002665	4.50139814e-05	0.00108295679	7.87404133e-08
308.134766	1.55959892	4.07739717e-05	0.00111508369	7.58063834e-08
309.533618	1.55917299	3.68680012e-05	0.00114655495	7.16627255e-08
310.945264	1.55874848	3.32049713e-05	0.00117754936	6.86213752e-08
312.369849	1.55832565	2.99033727e-05	0.00120794773	6.60520527e-08
313.80752	1.55790436	2.68343283e-05	0.00123780966	6.41321094e-08
315.258521	1.55748439	2.40914651e-05	0.00126725435	6.25332177e-08
316.722974	1.55706608	2.15564141e-05	0.001296103	6.12435542e-08
318.201099	1.55664957	1.93896558e-05	0.001324296	6.01057764e-08
319.693091	1.55623412	1.73321387e-05	0.00135231018	5.95391612e-08
321.199146	1.55582058	1.54004083e-05	0.00137937069	5.91007847e-08
322.719458	1.55540836	1.36642248e-05	0.00140619278	5.87119757e-08
324.254224	1.55499756	1.20995664e-05	0.00143247843	5.84464033e-08
325.803638	1.5545882	1.06962907e-05	0.00145828724	5.8272235e-08
327.367969	1.55418062	9.42331826e-06	0.0014834404	5.81903805e-08
328.947363	1.55377424	8.29141391e-06	0.00150829554	5.81785571e-08
330.54209	1.55336928	7.26888129e-06	0.00153255463	5.77208539e-08
332.152344	1.55296588	6.37218182e-06	0.00155633688	5.78713752e-08
333.778369	1.55256379	5.57142266e-06	0.0015797019	5.80646429e-08
335.420386	1.55216324	4.86589715e-06	0.00160241127	5.82845132e-08
337.078662	1.55176425	4.24594509e-06	0.0016246438	5.85428097e-08
338.753394	1.55136657	3.69203804e-06	0.0016463995	5.88323701e-08
340.444849	1.5509702	3.21273046e-06	0.00166779757	5.91427352e-08
342.153296	1.55057514	2.79821802e-06	0.0016887784	5.946697e-08
343.878955	1.55018163	2.43018872e-06	0.00170922279	5.95453002e-08
345.622119	1.54978943	2.10969301e-06	0.00172919035	6.01783086e-08
347.383057	1.54939854	1.83470661e-06	0.00174868107	6.05524519e-08
349.162012	1.54900897	1.59771241e-06	0.00176781416	6.0943421e-08
350.959277	1.54862094	1.39676001e-06	0.00178641081	6.13578095e-08
352.775171	1.54823411	1.22274321e-06	0.00180459023	6.17623641e-08
354.609937	1.54784882	1.07133803e-06	0.0018222332	6.21861034e-08
356.463867	1.54746461	9.38637641e-07	0.00183951855	6.26118037e-08
358.337305	1.54708171	8.2796879e-07	0.00185638666	6.30477643e-08
360.230542	1.54670024	7.39534698e-07	0.00187283754	6.34878177e-08
362.143896	1.54631996	6.64150377e-07	0.00188881159	6.3934209e-08
364.077661	1.54594123	5.98040685e-07	0.00190418959	6.45708695e-08
366.032202	1.54556358	5.48777223e-07	0.00191938877	6.50302354e-08
368.007861	1.54518712	5.15406043e-07	0.00193411112	6.54888197e-08
370.004932	1.5448122	4.98262068e-07	0.00194823742	6.59549357e-08
372.023804	1.54443824	5.00953377e-07	0.0019621253	6.64376358e-08
374.064844	1.54406571	5.33961327e-07	0.00197559595	6.69321452e-08
376.128394	1.5436945	5.78077959e-07	0.00198853016	6.74239828e-08
378.214819	1.54332423	6.21583183e-07	0.00200128555	6.79201548e-08
380.324536	1.5429554	6.33126263e-07	0.0020134449	6.84024997e-08
382.457935	1.54258764	5.96045027e-07	0.00202536583	6.88749395e-08
384.615381	1.54222131	5.49046206e-07	0.00203669071	6.93544138e-08
386.797314	1.54185617	4.81339043e-07	0.00204765797	6.98187819e-08
389.00415	1.54149222	4.15725623e-07	0.00205826759	7.02818852e-08
391.236304	1.54112935	3.73104314e-07	0.00206851959	7.07562151e-08
393.494238	1.54076755	3.26478187e-07	0.00207847357	7.12305379e-08
395.778369	1.54040718	3.01593673e-07	0.0020878315	7.17216651e-08
398.08916	1.54004788	2.75144743e-07	0.0020968914	7.22020914e-08
400.427124	1.53968978	2.70815491e-07	0.00210553408	7.27061291e-08
402.7927	1.53933275	2.59265448e-07	0.00211393833	7.32020808e-08
405.186377	1.53897691	2.56983924e-07	0.00212192535	7.37060759e-08
407.608691	1.53862214	2.6354985e-07	0.00212943554	7.42153006e-08
410.060156	1.53826857	2.74628889e-07	0.0021366477	7.47249231e-08
412.54126	1.53791606	2.85439512e-07	0.00214350224	7.52406422e-08
415.052588	1.53756475	2.97941e-07	0.00214999914	7.57573133e-08
417.594678	1.5372144	2.98900574e-07	0.00215619802	7.62760024e-08
420.168066	1.53686535	3.05421139e-07	0.00216186047	7.67900374e-08
422.773389	1.53651738	3.01374513e-07	0.00216722488	7.7317388e-08
425.41123	1.53617036	3.01783615e-07	0.00217235088	7.78393101e-08
428.082178	1.53582442	2.96778268e-07	0.00217705965	7.83719045e-08
430.786914	1.53547966	3.07542933e-07	0.00218147039	7.89033976e-08
433.526025	1.53513598	3.04527475e-07	0.00218546391	7.92439749e-08
436.300195	1.53479314	3.06218681e-07	0.00218915939	7.97741251e-08
439.110059	1.53445148	3.07816435e-07	0.00219255686	8.05167275e-08
441.956396	1.5341109	3.06808289e-07	0.00219553709	8.08630105e-08
444.839844	1.53377116	2.96023643e-07	0.0021982193	8.14122032e-08
447.761182	1.53343272	2.91628339e-07	0.00220048428	8.19535089e-08
450.721143	1.53309524	2.76840751e-07	0.00220245123	8.24992838e-08
453.720508	1.53275847	2.54162984e-07	0.00220429897	8.30515958e-08
456.760059	1.53242302	2.42406685e-07	0.00220561028	8.36265883e-08
459.840576	1.5320884	2.3515463e-07	0.00220674276	8.42116421e-08
462.962939	1.53175497	2.26684449e-07	0.00220739841	8.47874873e-08
466.128027	1.53142226	2.23945406e-07	0.00220781565	8.53786233e-08
469.33667	1.53109074	2.13248669e-07	0.00220781565	8.59707185e-08
472.589795	1.53075993	1.96355487e-07	0.00220769644	8.6365354e-08
475.88833	1.5304302	2.05984279e-07	0.0022072196	8.69735501e-08
479.233203	1.53010142	1.91613154e-07	0.00220638514	8.75718769e-08
482.625488	1.52977371	1.91810798e-07	0.00220519304	8.81794335e-08
486.066113	1.52944684	1.80699217e-07	0.00220376253	8.87983447e-08
489.556152	1.52912068	1.79743793e-07	0.0022020936	8.94302232e-08
493.096631	1.52879572	1.79349627e-07	0.00219994783	9.00531987e-08
496.688721	1.52847147	1.72388795e-07	0.00219774246	9.06898237e-08
500.333545	1.52814817	1.64991846e-07	0.00219517946	9.13377605e-08
504.032275	1.52782583	1.63824851e-07	0.00219213963	9.19720264e-08
507.786035	1.52750432	1.5976768e-07	0.00218904018	9.26203469e-08
511.596191	1.52718353	1.57509703e-07	0.00218552351	9.32836102e-08
515.463916	1.52686381	1.58286113e-07	0.00218176842	9.37324742e-08
519.390576	1.52654493	1.59644969e-07	0.0021777153	9.44032479e-08
523.377539	1.52622676	1.58154549e-07	0.00217342377	9.50785264e-08
527.426172	1.52590942	1.63909391e-07	0.00216889381	9.57584021e-08
531.537939	1.52559304	1.6534392e-07	0.00216400623	9.64608589e-08
535.714307	1.52527726	1.64862755e-07	0.00215899944	9.71502061e-08
539.956738	1.52496254	1.6536039e-07	0.00215351582	9.78632926e-08
544.267041	1.52464843	1.73583715e-07	0.00214791298	9.85702258e-08
548.64668	1.52433527	1.8213629e-07	0.00214195251	9.9304259e-08
553.097363	1.5240227	1.90530827e-07	0.00213581324	1.00042207e-07
557.620801	1.52371109	1.99854824e-07	0.00212937593	1.00776845e-07
562.218896	1.52340007	2.03600848e-07	0.00212258101	1.01286396e-07
566.893408	1.52309	2.14492829e-07	0.00211560726	1.02499946e-07
571.646387	1.52278054	2.3291193e-07	0.0021083951	1.03262579e-07
576.479639	1.52247179	2.44347689e-07	0.00210094452	1.03598786e-07
581.39541	1.52216363	2.61093305e-07	0.00209337473	1.0484375e-07
586.395654	1.52185631	2.83187148e-07	0.0020853281	1.05404425e-07
591.482617	1.52154982	3.01909495e-07	0.00207716227	1.06441085e-07
596.658643	1.52124381	3.17737943e-07	0.00206875801	1.07239337e-07
601.926172	1.52093852	3.44837133e-07	0.00206005573	1.08059318e-07
607.287402	1.5206337	3.61955358e-07	0.00205129385	1.08880023e-07
612.745117	1.52032971	3.86702965e-07	0.00204205513	1.0973406e-07
618.301709	1.52002645	4.15996823e-07	0.0020326376	1.10571136e-07
623.960059	1.51972365	4.43642449e-07	0.00202316046	1.11428832e-07
629.7229	1.51942158	4.69255212e-07	0.00201326609	1.12301294e-07
635.593213	1.51911998	5.07796869e-07	0.00200325251	1.13178444e-07
641.573975	1.51881886	5.43613908e-07	0.00199306011	1.14094149e-07
647.668408	1.51851845	5.68943278e-07	0.00198251009	1.15001839e-07
653.879688	1.51821852	6.06026106e-07	0.00197190046	1.15922361e-07
660.211279	1.51791906	6.42762814e-07	0.00196105242	1.16872201e-07
666.66665	1.51762033	6.8132664e-07	0.00194990635	1.17844877e-07
673.249561	1.51732194	7.16747707e-07	0.00193852186	1.1881221e-07
679.963721	1.51702404	7.72083695e-07	0.00192707777	1.19794862e-07
686.813184	1.51672649	8.16845841e-07	0.00191533566	1.20812274e-07
693.802051	1.51642942	8.71003863e-07	0.00190347433	1.21862115e-07
700.93457	1.51613295	9.2456321e-07	0.00189131498	1.22904709e-07
708.215283	1.51583672	9.79401648e-07	0.00187897682	1.23986098e-07
715.648877	1.51554084	1.04169851e-06	0.00186651945	1.25073228e-07
723.240137	1.51524544	1.09801033e-06	0.00185382366	1.26180936e-07
730.994141	1.51495028	1.16798356e-06	0.00184088945	1.27342616e-07
738.91626	1.51465547	1.23940515e-06	0.00182777643	1.28164743e-07
747.011963	1.5143609	1.31162528e-06	0.00181460381	1.29357375e-07
755.287012	1.51406658	1.39078281e-06	0.00180125237	1.30613216e-07
763.747461	1.51377249	1.46702735e-06	0.00178772211	1.31905836e-07
772.399609	1.51347864	1.54817951e-06	0.00177401304	1.33273261e-07
781.25	1.51318479	1.63554489e-06	0.00176006556	1.34742209e-07
790.305566	1.51289129	1.71149009e-06	0.00174599886	1.36371682e-07
799.573584	1.5125978	1.8017879e-06	0.00173181295	1.3835438e-07
809.061523	1.51230443	1.8944437e-06	0.00171744823	1.4102045e-07
818.777295	1.51201117	1.95957159e-06	0.0017029047	1.45690763e-07
828.729297	1.5117178	2.03330956e-06	0.00168824196	1.54445388e-07
838.926172	1.51142442	2.08917663e-06	0.0016734004	1.76034291e-07
849.377148	1.51113081	2.18165906e-06	0.00165855885	2.22403287e-07
860.091699	1.51083708	2.42096576e-06	0.00164353848	2.59144372e-07
871.080176	1.51054347	2.63015659e-06	0.00162822008	1.47157607e-07
882.35293	1.51024926	2.72619263e-06	0.0016130209	1.48731488e-07
893.921289	1.50995493	2.81920552e-06	0.00159758329	1.50342089e-07
905.79707	1.50966012	2.91209972e-06	0.00158214569	1.51990662e-07
917.992676	1.50936496	2.97998577e-06	0.00156652927	1.53666065e-07
930.521094	1.50906944	3.09876259e-06	0.00155073404	1.55411954e-07
943.396191	1.50877321	3.18878074e-06	0.00153499842	1.57186832e-07
956.632617	1.5084765	3.27551311e-06	0.00151908398	1.59005026e-07
970.245801	1.50817919	3.3589256e-06	0.00150299072	1.60870286e-07
984.251953	1.50788069	3.44040723e-06	0.00148713589	1.62767265e-07
998.668457	1.50758171	3.51172366e-06	0.00147092342	1.64738822e-07
1013.51348	1.50728154	3.58997681e-06	0.00145483017	1.66766654e-07
1028.80654	1.5069803	3.66060522e-06	0.00143867731	1.69409759e-07
1044.56836	1.50667787	3.72304771e-06	0.00142252445	1.71561851e-07
1060.82041	1.50637412	3.78999994e-06	0.00140625238	1.737709e-07
1077.58623	1.50606894	3.85321391e-06	0.00139009953	1.76057597e-07
1094.89053	1.5057621	3.91309368e-06	0.00137382746	1.77786092e-07
1112.75967	1.50545347	3.99497594e-06	0.00135761499	1.80184315e-07
1131.22168	1.50514269	4.01324314e-06	0.00134152174	1.82683266e-07
1150.30674	1.50483012	4.0652867e-06	0.00132542849	1.85249405e-07
1170.04678	1.50451505	4.09780341e-06	0.00130945444	1.87882051e-07
1190.47617	1.50419748	4.1592757e-06	0.0012934804	1.90627475e-07
1211.63174	1.50387681	4.15551949e-06	0.00127780437	1.93463734e-07
1233.55273	1.50355327	4.18046102e-06	0.00126206875	1.963881e-07
1256.28145	1.50322616	4.15666136e-06	0.00124657154	1.99448323e-07
1279.86348	1.50289547	4.14603346e-06	0.00123125315	2.02589263e-07
1304.34785	1.50256062	4.11423025e-06	0.00121611357	2.05841161e-07
1329.78721	1.50222111	4.03021386e-06	0.00120133162	2.09236759e-07
1356.23867	1.50187671	3.98859856e-06	0.00118672848	2.12778446e-07
1383.76387	1.50152671	3.87278214e-06	0.00117248297	2.16409489e-07
1412.42939	1.50117052	3.85611156e-06	0.00115865469	2.20292236e-07
1442.30771	1.50080752	3.70225007e-06	0.00114536285	2.2422978e-07
1473.47744	1.5004369	3.55894213e-06	0.00113248825	2.28446197e-07
1506.02412	1.50005794	3.41659575e-06	0.0011202693	2.32790057e-07
1540.04102	1.49966931	3.30094576e-06	0.00110882521	2.37390623e-07
1575.63027	1.49927044	3.22227515e-06	0.00109785795	2.49695972e-07
1612.90322	1.49885964	3.17176477e-06	0.00108778477	2.54900669e-07
1651.98242	1.49843526	3.17747231e-06	0.00107890368	2.60457682e-07
1693.00234	1.49799597	3.2161638e-06	0.00107091665	2.66296638e-07
1736.11113	1.49753928	3.29860359e-06	0.00106436014	2.72476541e-07
1781.47266	1.49706268	3.42287126e-06	0.00105941296	2.79121423e-07
1829.26836	1.49656367	3.49522429e-06	0.00105601549	2.85268129e-07
1879.69922	1.4960382	3.68628389e-06	0.00105476379	2.92757932e-07
1932.98965	1.49548221	3.8659482e-06	0.00105589628	2.91640276e-07
1989.38984	1.49489045	3.9239012e-06	0.00105988979	2.99775024e-07
2049.18027	1.49425614	3.96831547e-06	0.00106728077	3.08581434e-07
2112.67598	1.49357152	4.11353585e-06	0.00107854605	3.18036541e-07
2180.23262	1.49282587	4.72172815e-06	0.00109481812	3.18336333e-07
2252.25234	1.49200583	5.23512017e-06	0.00111699104	3.28863962e-07
2329.19258	1.49109364	4.9926839e-06	0.00114667416	3.41167606e-07
2411.57559	1.49006581	5.38366567e-06	0.00118565559	3.53572659e-07
2500	1.48888969	6.46005765e-06	0.00123673677	3.68228029e-07

File: Workspace/SMEQ/FileNK/FusedSilicaUniZa.txt
n&k IbridOne Tn&Rn wl-spaced 17/gen/2018                                    
  201
300	1.49363971	-1.07765104e-08	0.000965118408	1.79255935e-08
311	1.48591232	-8.71351702e-09	0.00108796358	1.90011757e-08
322	1.48043334	-2.15101323e-08	0.00117522478	2.04256345e-08
333	1.47634053	3.2970644e-09	0.00124049187	2.13734221e-08
344	1.47316253	2.68983014e-09	0.001290977	2.22581793e-08
355	1.47061968	1.1748778e-08	0.00133121014	2.31260042e-08
366	1.46853566	2.79998003e-09	0.00136393309	2.39541826e-08
377	1.46679366	3.1265277e-09	0.00139135122	2.42676688e-08
388	1.46531379	8.44550563e-09	0.00141453743	2.5073323e-08
399	1.46403909	8.93834251e-09	0.00143414736	2.58663313e-08
410	1.4629277	5.28921884e-09	0.0014513135	2.6648312e-08
421	1.46194875	8.68728556e-09	0.00146627426	2.74307475e-08
432	1.46107852	1.18098065e-08	0.00147944689	2.82048589e-08
443	1.46029842	4.32896741e-09	0.001491189	2.89739965e-08
454	1.45959449	9.26311294e-09	0.00150156021	2.97419795e-08
465	1.45895469	7.84266785e-09	0.00151103735	3.05072021e-08
476	1.45836985	3.1334495e-09	0.00151956081	3.1267529e-08
487	1.45783234	5.08937026e-09	0.00152724981	3.20317071e-08
498	1.45733583	2.76405787e-09	0.00153434277	3.27865202e-08
509	1.45687532	-7.9374457e-10	0.00154072046	3.35438379e-08
520	1.45644629	-4.66819339e-09	0.00154668093	3.42993545e-08
531	1.45604479	-6.74102463e-09	0.00155222416	3.50566864e-08
542	1.45566809	-9.64416813e-09	0.00155723095	3.5808629e-08
553	1.45531332	-1.05989564e-08	0.00156193972	3.65600883e-08
564	1.45497799	-1.35571749e-08	0.00156629086	3.7309654e-08
575	1.45466018	-1.63482134e-08	0.00157040358	3.80612235e-08
586	1.45435834	-1.83103808e-08	0.00157415867	3.88069168e-08
597	1.45407069	-2.0717053e-08	0.00157773495	3.96380173e-08
608	1.45379591	-2.13665263e-08	0.00158107281	4.03861407e-08
619	1.45353293	-2.5370495e-08	0.00158429146	4.11358947e-08
630	1.45328033	-2.43721523e-08	0.0015873313	4.18859969e-08
641	1.45303786	-2.81620114e-08	0.00159007311	4.2629086e-08
652	1.45280409	-2.90735986e-08	0.00159281492	4.33845138e-08
663	1.45257854	-3.02984944e-08	0.00159531832	4.41302994e-08
674	1.45236051	-3.29838414e-08	0.0015977025	4.47922339e-08
685	1.45214927	-3.04121919e-08	0.00159990788	4.55373055e-08
696	1.45194447	-3.22926859e-08	0.00160205364	4.62922216e-08
707	1.45174551	-3.48446427e-08	0.0016041398	4.7035762e-08
718	1.45155203	-3.55074263e-08	0.00160604715	4.77926037e-08
729	1.45136356	-3.77894729e-08	0.00160777569	4.85433489e-08
740	1.45117939	-3.88748127e-08	0.00160968304	4.92994943e-08
751	1.45099974	-3.74024012e-08	0.00161141157	5.00753643e-08
762	1.45082402	-3.96770936e-08	0.0016130209	5.08469924e-08
773	1.45065188	-4.76612421e-08	0.00161463022	5.16576364e-08
784	1.45048344	-3.50045646e-08	0.00161612034	5.2514757e-08
795	1.45031798	-4.11198542e-08	0.00161749125	5.34676126e-08
806	1.45015562	-3.79536509e-08	0.00161886215	5.46739614e-08
817	1.44999576	-5.31709361e-08	0.00162029266	5.6464792e-08
828	1.44983864	-4.45246613e-08	0.00162154436	6.00207244e-08
839	1.4496839	-4.37405347e-08	0.00162279606	6.89855426e-08
850	1.44953144	-7.83029037e-08	0.00162386894	8.81737847e-08
861	1.44938087	-4.9474643e-08	0.00162512064	5.73881032e-08
872	1.44923258	-4.11880059e-08	0.00162601471	5.81419641e-08
883	1.44908571	-4.8140798e-08	0.0016272068	5.88824243e-08
894	1.44894075	-4.05369036e-08	0.00162810087	5.96273111e-08
905	1.44879723	-4.8337288e-08	0.00162905455	6.03652026e-08
916	1.44865501	-3.94825221e-08	0.00163012743	6.11051121e-08
927	1.44851434	-4.91563874e-08	0.0016310215	6.1847814e-08
938	1.44837475	-5.58207809e-08	0.00163197517	6.25866718e-08
949	1.44823635	-6.88024073e-08	0.00163280964	6.33158592e-08
960	1.44809902	-7.17098558e-08	0.00163370371	6.40557971e-08
971	1.44796276	-1.06237394e-07	0.00163447857	6.47874359e-08
982	1.44782722	-6.15362126e-08	0.00163519382	6.55261232e-08
993	1.44769263	-6.21394847e-08	0.00163596869	6.62764847e-08
1004	1.44755888	-3.25491953e-08	0.00163668394	6.70321825e-08
1015	1.4474256	-3.32656853e-08	0.00163751841	6.77664644e-08
1026	1.44729316	-3.67840798e-08	0.00163817406	6.85024304e-08
1037	1.44716108	-3.68185269e-08	0.00163888931	6.92439812e-08
1048	1.44702983	-3.58283323e-08	0.00163942575	6.99855391e-08
1059	1.44689882	-3.77629874e-08	0.0016400218	7.07208798e-08
1070	1.44676816	-3.72459006e-08	0.00164067745	7.14531936e-08
1081	1.44663799	-3.88366743e-08	0.0016412735	7.22013525e-08
1092	1.44650817	-4.17641814e-08	0.00164180994	7.29340925e-08
1103	1.44637859	-4.19359054e-08	0.00164246559	7.36739167e-08
1114	1.44624913	-4.47610695e-08	0.00164294243	7.44052855e-08
1125	1.4461199	-4.57224658e-08	0.00164347887	7.51405054e-08
1136	1.4459908	-4.25604689e-08	0.00164395571	7.58824967e-08
1147	1.4458617	-4.64476848e-08	0.00164461136	7.66159403e-08
1158	1.44573283	-4.8968591e-08	0.00164502859	7.73442821e-08
1169	1.44560385	-4.91439245e-08	0.00164562464	7.80810652e-08
1180	1.4454751	-4.72249084e-08	0.00164598227	7.8832997e-08
1191	1.44534612	-4.85373235e-08	0.00164651871	7.95590864e-08
1202	1.44521713	-4.79486282e-08	0.00164693594	8.03060445e-08
1213	1.44508779	-4.64736871e-08	0.00164747238	8.1047375e-08
1224	1.44495869	-4.34604495e-08	0.0016477704	8.17564256e-08
1235	1.44482923	-2.5154927e-08	0.00164818764	8.25110149e-08
1246	1.44469976	-1.96039363e-09	0.00164854527	8.32566087e-08
1257	1.44456983	-1.1400048e-08	0.0016490221	8.39896899e-08
1268	1.44443977	-2.96801375e-08	0.00164937973	8.47276453e-08
1279	1.44430935	-3.32967218e-08	0.00164979696	8.54505231e-08
1290	1.4441787	-3.85365162e-08	0.00165009499	8.61798171e-08
1301	1.44404769	-3.67999604e-08	0.00165045261	8.69160246e-08
1312	1.4439162	-3.57266323e-08	0.00165086985	8.76623361e-08
1323	1.44378448	-2.53626737e-08	0.00165122747	8.83946285e-08
1334	1.44365227	-3.82995591e-09	0.0016515851	8.91299337e-08
1345	1.44351959	2.48950638e-08	0.00165200233	8.98832369e-08
1356	1.44338667	5.63534748e-08	0.00165224075	9.06165596e-08
1367	1.44325316	2.34207334e-07	0.00165253878	9.14102287e-08
1378	1.44311929	7.92892138e-07	0.0016528368	9.2313968e-08
1389	1.44298458	9.9139254e-07	0.00165313482	9.3112277e-08
1400	1.44284952	5.97549615e-07	0.00165343285	9.3722349e-08
1411	1.44271398	2.90661234e-07	0.00165367126	9.43530836e-08
1422	1.4425776	1.33704376e-07	0.00165396929	9.50452375e-08
1433	1.44244063	6.38404813e-08	0.00165426731	9.57566044e-08
1444	1.44230306	2.01169001e-08	0.00165462494	9.64731584e-08
1454.9999	1.44216502	-9.71120251e-09	0.00165486336	9.71867848e-08
1465.9999	1.44202626	-2.63882232e-08	0.00165504217	9.79263604e-08
1477.0001	1.44188666	-3.5226293e-08	0.0016553998	9.86549651e-08
1488	1.44174647	-3.70334128e-08	0.00165557861	9.93825537e-08
1499	1.44160545	-4.58598706e-08	0.00165581703	1.00120033e-07
1510	1.44146371	-5.14866478e-08	0.00165611506	1.01031993e-07
1521	1.44132125	-5.63228717e-08	0.00165629387	1.01574727e-07
1532	1.44117785	-5.57745139e-08	0.00165659189	1.02305847e-07
1543	1.4410336	-5.13987324e-08	0.00165688992	1.03226114e-07
1554	1.44088864	-4.92158208e-08	0.00165694952	1.03951663e-07
1565	1.44074285	-5.26734851e-08	0.00165718794	1.04682989e-07
1576	1.44059598	-5.15578122e-08	0.00165748596	1.05432591e-07
1587	1.44044852	-5.41634222e-08	0.00165760517	1.06141286e-07
1597.9999	1.44029975	-5.20437702e-08	0.00165790319	1.06875099e-07
1609.0001	1.44015026	-5.77115173e-08	0.00165808201	1.0761358e-07
1620.0001	1.43999982	-4.91820273e-08	0.00165826082	1.08346057e-07
1631	1.4398483	-4.88256404e-08	0.00165838003	1.0907717e-07
1642	1.43969572	-5.15168601e-08	0.00165867805	1.0981443e-07
1653	1.43954229	-5.09916092e-08	0.00165873766	1.10525065e-07
1664	1.43938756	-5.52275736e-08	0.00165897608	1.11263709e-07
1675	1.43923175	-5.06089251e-08	0.0016592741	1.119964e-07
1686	1.43907499	-4.8220322e-08	0.00165939331	1.12715028e-07
1697	1.43891716	-5.36805302e-08	0.00165951252	1.13447257e-07
1708	1.43875802	-4.77392774e-08	0.00165975094	1.14197e-07
1719	1.43859792	-4.50303332e-08	0.00165981054	1.14908772e-07
1730	1.43843639	-4.81151936e-08	0.00165998936	1.1563516e-07
1741	1.43827391	-4.7148685e-08	0.00166004896	1.16154865e-07
1752	1.43810987	-4.4964203e-08	0.00166028738	1.17104548e-07
1763	1.43794477	-4.69859671e-08	0.00166040659	1.17823134e-07
1774	1.43777835	-3.59048187e-08	0.0016605854	1.18565517e-07
1785	1.43761063	-3.62954502e-08	0.00166076422	1.19068069e-07
1796	1.43744159	-4.02415061e-08	0.00166088343	1.19797178e-07
1807	1.43727124	-3.65490287e-08	0.00166100264	1.20516106e-07
1818	1.43709946	-3.41032553e-08	0.00166118145	1.21239751e-07
1829	1.43692625	-3.45383846e-08	0.00166124105	1.21963595e-07
1840	1.43675172	-1.8967615e-08	0.00166136026	1.22688718e-07
1851	1.43657541	-1.43636072e-08	0.00166159868	1.2340729e-07
1862	1.43639779	-1.73631101e-08	0.0016617775	1.24139817e-07
1873	1.43621874	6.2513168e-09	0.00166189671	1.24869473e-07
1884	1.43603802	7.05127157e-09	0.00166201591	1.25604018e-07
1895	1.43585598	7.46394324e-09	0.00166201591	1.26306986e-07
1906	1.43567204	1.12833574e-08	0.00166219473	1.27028656e-07
1917	1.43548679	-2.84158541e-09	0.00166219473	1.27758611e-07
1928	1.43529963	3.44467281e-08	0.00166237354	1.28489432e-07
1939	1.43511081	2.22668248e-08	0.00166255236	1.2921565e-07
1950	1.43492031	3.664179e-08	0.00166261196	1.29941853e-07
1961	1.43472815	2.67839244e-08	0.00166267157	1.30664475e-07
1972	1.43453407	2.19188561e-08	0.00166279078	1.31376993e-07
1983	1.43433833	2.73675766e-08	0.00166290998	1.32094939e-07
1994	1.43414056	4.53300828e-08	0.00166302919	1.32813227e-07
2005	1.43394113	4.01186497e-08	0.0016631484	1.33542187e-07
2016	1.43373966	7.80146792e-08	0.00166320801	1.34265065e-07
2027	1.43353641	1.08983578e-07	0.00166326761	1.35000604e-07
2038	1.43333125	1.32901476e-07	0.00166332722	1.35722544e-07
2049	1.43312383	1.6332541e-07	0.00166338682	1.36447326e-07
2060	1.4329145	1.94903507e-07	0.00166344643	1.37182042e-07
2071	1.43270302	2.2905364e-07	0.00166356564	1.37915151e-07
2082	1.43248951	2.07489066e-07	0.00166362524	1.38619981e-07
2093	1.43227363	2.23921191e-07	0.00166380405	1.39334233e-07
2104	1.43205583	2.40083381e-07	0.00166380405	1.40045998e-07
2115	1.43183565	3.42566409e-07	0.00166398287	1.40798534e-07
2126	1.43161333	3.83371145e-07	0.00166398287	1.41539516e-07
2137	1.43138862	4.80166364e-07	0.00166404247	1.42283682e-07
2148	1.43116152	6.41814097e-07	0.00166410208	1.43044517e-07
2159	1.43093204	8.93209403e-07	0.00166422129	1.43825673e-07
2170	1.43070006	1.22872677e-06	0.00166428089	1.44637625e-07
2181	1.43046594	1.89233413e-06	0.00166422129	1.4556133e-07
2192	1.43022883	3.62725132e-06	0.0016644001	1.46784828e-07
2203	1.42998946	5.94351377e-06	0.0016644001	1.48206027e-07
2214	1.42974734	6.93392985e-06	0.0016644001	1.49247853e-07
2225	1.42950249	6.32463434e-06	0.00166451931	1.49774223e-07
2236	1.42925501	5.75868671e-06	0.00166451931	1.50284905e-07
2247	1.42900479	5.3091926e-06	0.00166451931	1.50864935e-07
2258	1.42875159	4.69655424e-06	0.00166469812	1.51395625e-07
2269	1.42849565	3.89705929e-06	0.00166481733	1.51846848e-07
2280	1.42823684	3.12907696e-06	0.00166469812	1.52319785e-07
2291	1.42797482	2.38759753e-06	0.00166475773	1.52816142e-07
2302	1.42770982	1.92483071e-06	0.00166481733	1.53356211e-07
2313	1.42744184	1.59611545e-06	0.00166487694	1.54002237e-07
2324	1.42717075	1.36874417e-06	0.00166487694	1.54629049e-07
2335	1.42689621	1.11928193e-06	0.00166487694	1.55260011e-07
2346	1.42661846	9.97873713e-07	0.00166505575	1.55928859e-07
2357	1.42633736	9.77203854e-07	0.00166505575	1.56625987e-07
2368	1.42605293	8.19510149e-07	0.00166505575	1.57277299e-07
2379	1.42576504	9.12862049e-07	0.00166505575	1.58029792e-07
2390	1.42547357	1.04226046e-06	0.00166511536	1.5877535e-07
2401	1.42517829	1.19748188e-06	0.00166517496	1.5953313e-07
2412	1.42487943	1.31185755e-06	0.00166523457	1.60225454e-07
2423	1.424577	1.61338789e-06	0.00166511536	1.61017226e-07
2434	1.42427051	1.74521369e-06	0.00166523457	1.61760624e-07
2445	1.42396009	2.1496744e-06	0.00166523457	1.62595427e-07
2456	1.42364573	2.46133936e-06	0.00166523457	1.63381969e-07
2467	1.42332745	2.65316658e-06	0.00166523457	1.64144922e-07
2478	1.42300475	3.08669541e-06	0.00166529417	1.64969947e-07
2489	1.42267799	3.22995675e-06	0.00166523457	1.65706069e-07
2500	1.42234671	3.77771289e-06	0.00166535378	1.66559289e-07

File: Workspace/SMEQ/FileNK/GlassFlabeg1_nk.txt
Flabeg substrate #1 ds=3.8 mm; IbridOne 20/giu/2012
  201
280.00002	1.5653433	2.3859262e-05	0.00268054008	1.11898771e-07
281.24875	1.5650772	2.24269206e-05	0.00267606974	8.92132448e-08
282.50867	1.5647979	2.10573344e-05	0.00267094374	7.23712219e-08
283.77996	1.5645061	1.97383306e-05	0.00266510248	5.96610334e-08
285.06272	1.5642029	1.84633318e-05	0.00265878439	4.98557711e-08
286.35715	1.5638897	1.72500258e-05	0.00265187025	4.24879545e-08
287.66335	1.5635668	1.60608397e-05	0.00264453888	3.66853783e-08
288.98152	1.5632355	1.49083471e-05	0.00263679028	3.20624167e-08
290.31189	1.5628967	1.38204914e-05	0.00262850523	2.86358954e-08
291.65452	1.5625509	1.27718376e-05	0.00261986256	2.55222403e-08
293.00962	1.5621991	1.17771442e-05	0.00261080265	2.33571882e-08
294.37742	1.5618417	1.08317845e-05	0.00260138512	2.17032721e-08
295.75801	1.5614794	9.9602903e-06	0.00259172916	2.03053787e-08
297.15156	1.5611128	9.12623454e-06	0.00258171558	1.91612344e-08
298.5584	1.5607425	8.3304476e-06	0.00257146358	1.82153599e-08
299.97859	1.5603689	7.59443083e-06	0.00256109238	1.74550223e-08
301.41235	1.5599927	6.89333228e-06	0.00255036354	1.6816557e-08
302.85989	1.5596142	6.25197526e-06	0.00253939629	1.6301783e-08
304.32139	1.5592338	5.66136896e-06	0.00252842903	1.58772764e-08
305.79705	1.558852	5.11573262e-06	0.00251710415	1.5527803e-08
307.28711	1.5584689	4.61244281e-06	0.00250571966	1.52347184e-08
308.79175	1.5580852	4.13870384e-06	0.00249415636	1.49832431e-08
310.31121	1.557701	3.70854741e-06	0.00248253345	1.47756509e-08
311.8457	1.5573167	3.30474609e-06	0.00247073174	1.459739e-08
313.39541	1.5569324	2.95312839e-06	0.00245881081	1.4627858e-08
314.96062	1.5565484	2.62915228e-06	0.00244694948	1.4500074e-08
316.54155	1.556165	2.34168806e-06	0.00243490934	1.43973011e-08
318.13845	1.5557824	2.05803258e-06	0.00242286921	1.43024863e-08
319.75154	1.555401	1.80962172e-06	0.00241065025	1.42279646e-08
321.38103	1.5550205	1.58826924e-06	0.00239861012	1.41103556e-08
323.02725	1.5546414	1.39721442e-06	0.00238633156	1.40801149e-08
324.69041	1.5542635	1.23128257e-06	0.00237423182	1.41076271e-08
326.37075	1.5538876	1.07330345e-06	0.00236195326	1.40900056e-08
328.06863	1.5535133	9.47927219e-07	0.00234979391	1.40871066e-08
329.78423	1.5531408	8.19845354e-07	0.00233763456	1.40830707e-08
331.51787	1.5527704	7.13914233e-07	0.00232541561	1.40899203e-08
333.26985	1.5524018	6.36894299e-07	0.00231319666	1.41089913e-08
335.04045	1.5520355	5.4827467e-07	0.00230115652	1.41227474e-08
336.82996	1.5516713	4.87105069e-07	0.00228911638	1.41494212e-08
338.6387	1.5513096	4.18901777e-07	0.00227689743	1.41742618e-08
340.46692	1.5509501	3.6440963e-07	0.0022649169	1.42040761e-08
342.31504	1.550593	3.13794203e-07	0.00225293636	1.42368464e-08
344.18333	1.5502385	2.77615072e-07	0.00224095583	1.42764378e-08
346.07207	1.5498863	2.45373059e-07	0.00222915411	1.43170524e-08
347.98171	1.5495368	2.13466564e-07	0.00221729279	1.43572407e-08
349.91252	1.5491899	1.91139705e-07	0.00220543146	1.44040513e-08
351.86492	1.5488456	1.66259113e-07	0.00219374895	1.44701673e-08
353.83916	1.5485038	1.48532919e-07	0.00218200684	1.45181147e-08
355.83572	1.5481647	1.45338248e-07	0.00217044353	1.45728727e-08
357.85493	1.5478281	1.23297198e-07	0.00215905905	1.46208663e-08
359.89719	1.5474944	1.06552442e-07	0.00214755535	1.46740327e-08
361.96287	1.5471632	9.99211522e-08	0.00213617086	1.47304746e-08
364.05244	1.5468347	9.21210628e-08	0.0021250248	1.47878083e-08
366.16626	1.546509	8.83051143e-08	0.00211375952	1.48469184e-08
368.30474	1.546186	8.56816129e-08	0.00210261345	1.49092187e-08
370.46838	1.5458657	8.04359672e-08	0.00209152699	1.49676431e-08
372.65759	1.5455477	8.10410086e-08	0.00208067894	1.50332156e-08
374.8728	1.5452327	8.36320311e-08	0.00206983089	1.50987152e-08
377.11453	1.5449204	9.3830117e-08	0.00205904245	1.51590811e-08
379.38323	1.5446105	9.53815018e-08	0.00204837322	1.52355319e-08
381.67942	1.5443034	9.83551871e-08	0.00203770399	1.52855471e-08
384.00354	1.543999	9.49950376e-08	0.00202715397	1.53694053e-08
386.3561	1.543697	8.48076454e-08	0.00201672316	1.54181006e-08
388.73772	1.5433978	7.61558994e-08	0.00200635195	1.55050497e-08
391.14888	1.5431008	7.3907799e-08	0.00199615955	1.55771005e-08
393.59009	1.5428066	7.06161671e-08	0.00198590755	1.56287552e-08
396.06201	1.5425148	6.68298412e-08	0.00197595358	1.57219979e-08
398.56519	1.5422257	6.69960869e-08	0.00196582079	1.5797001e-08
401.1002	1.5419389	7.06956058e-08	0.00195598602	1.58540399e-08
403.6676	1.5416546	6.143663e-08	0.00194615126	1.59508105e-08
406.26814	1.5413727	6.50649881e-08	0.0019364953	1.60108584e-08
408.90242	1.541093	6.35498409e-08	0.00192695856	1.60902989e-08
411.57104	1.5408159	6.91478306e-08	0.00191736221	1.6174047e-08
414.27476	1.5405412	6.65040716e-08	0.00190788507	1.62560863e-08
417.01421	1.5402688	7.00236598e-08	0.00189852715	1.63431775e-08
419.79014	1.5399983	7.24796578e-08	0.00188946724	1.64291336e-08
422.60327	1.5397304	7.42579545e-08	0.00188028812	1.65146101e-08
425.45435	1.5394646	6.91044235e-08	0.00187122822	1.66025131e-08
428.34414	1.5392013	7.44548174e-08	0.00186210871	1.66926863e-08
431.27354	1.5389397	7.31554834e-08	0.00185340643	1.67848011e-08
434.24321	1.5386804	7.18086497e-08	0.00184464455	1.68779177e-08
437.25405	1.5384234	7.27097955e-08	0.00183588266	1.69742105e-08
440.30698	1.5381683	7.14581603e-08	0.00182729959	1.70683698e-08
443.40283	1.5379155	7.35519521e-08	0.00181871653	1.71673538e-08
446.54248	1.5376643	7.6553583e-08	0.00181037188	1.72686363e-08
449.72695	1.5374153	7.13207271e-08	0.00180208683	1.73658634e-08
452.95718	1.5371683	7.0415858e-08	0.00179374218	1.74683379e-08
456.23413	1.5369232	7.16432709e-08	0.00178563595	1.75751378e-08
459.55884	1.5366797	7.1096224e-08	0.00177764893	1.76800263e-08
462.93237	1.5364385	6.90161173e-08	0.0017696619	1.77867925e-08
466.35576	1.5361989	6.76385241e-08	0.00176185369	1.78956174e-08
469.83022	1.535961	6.63018156e-08	0.00175398588	1.8009171e-08
473.35684	1.535725	6.61024515e-08	0.00174623728	1.81221402e-08
476.93672	1.5354905	6.50314504e-08	0.0017387867	1.82394686e-08
480.57119	1.5352578	6.46252474e-08	0.00173121691	1.83552693e-08
484.26152	1.5350269	6.46571934e-08	0.00172376633	1.84762872e-08
488.00894	1.5347974	6.64444642e-08	0.00171643496	1.8599124e-08
491.81484	1.5345696	6.51473613e-08	0.00170922279	1.87233002e-08
495.68052	1.5343434	6.38134239e-08	0.00170207024	1.88468157e-08
499.60747	1.5341187	6.49369696e-08	0.00169497728	1.89763973e-08
503.59717	1.5338953	6.24530117e-08	0.00168806314	1.91091303e-08
507.65103	1.5336736	6.38777777e-08	0.00168114901	1.92421226e-08
511.77075	1.5334531	6.25208045e-08	0.00167441368	1.93771861e-08
515.95786	1.5332341	6.29347099e-08	0.00166767836	1.95189607e-08
520.21401	1.5330164	6.26190939e-08	0.00166100264	1.96568024e-08
524.54106	1.5328	6.25160652e-08	0.00165450573	1.9799792e-08
528.94067	1.5325849	6.35252064e-08	0.00164800882	1.99478265e-08
533.4147	1.532371	6.39930064e-08	0.00164163113	2.00945092e-08
537.96499	1.5321584	6.39967794e-08	0.00163543224	2.02483186e-08
542.59365	1.5319469	6.52593428e-08	0.00162923336	2.04026964e-08
547.30264	1.5317364	6.55174119e-08	0.00162315369	2.05617798e-08
552.09404	1.5315272	6.65767885e-08	0.00161719322	2.07217106e-08
556.97012	1.5313188	6.83207162e-08	0.00161129236	2.08892583e-08
561.93311	1.5311116	6.78202028e-08	0.0016053915	2.10521414e-08
566.98525	1.5309052	6.85272497e-08	0.00159960985	2.12239293e-08
572.1292	1.5306998	7.28203133e-08	0.00159400702	2.1400794e-08
577.36724	1.5304954	7.43094688e-08	0.00158840418	2.15813749e-08
582.70205	1.5302918	7.70513608e-08	0.00158292055	2.17619505e-08
588.13652	1.5300888	7.92059822e-08	0.00157755613	2.19453256e-08
593.67319	1.5298868	8.19176194e-08	0.00157225132	2.21360867e-08
599.31514	1.5296854	8.36018756e-08	0.00156706572	2.23289103e-08
605.06533	1.5294845	8.59102798e-08	0.00156199932	2.25340528e-08
610.9269	1.5292845	8.98588581e-08	0.00155699253	2.27351578e-08
616.90322	1.529085	9.51814414e-08	0.00155198574	2.29420785e-08
622.99756	1.5288858	9.69080531e-08	0.00154721737	2.31505357e-08
629.21348	1.5286872	1.00679316e-07	0.0015425086	2.33656507e-08
635.55479	1.5284892	1.03341492e-07	0.00153785944	2.35858924e-08
642.02515	1.5282915	1.07681664e-07	0.00153326988	2.37841711e-08
648.62866	1.5280942	1.1265579e-07	0.00152873993	2.40445708e-08
655.36938	1.527897	1.17092974e-07	0.00152444839	2.42492462e-08
662.25166	1.5276998	1.21481435e-07	0.00152033567	2.44926248e-08
669.28008	1.5275031	1.23230237e-07	0.00151610374	2.47381315e-08
676.45928	1.5273064	1.28674884e-07	0.00151205063	2.49940904e-08
683.79419	1.5271096	1.30681897e-07	0.00150817633	2.52532573e-08
691.28984	1.5269129	1.24463838e-07	0.00150436163	2.55115715e-08
698.95161	1.526716	1.3214455e-07	0.00150060654	2.57867221e-08
706.78521	1.5265191	1.31555382e-07	0.00149697065	2.60619011e-08
714.79639	1.5263216	1.40025719e-07	0.00149351358	2.63532201e-08
722.99116	1.5261239	1.44860579e-07	0.00149017572	2.66466635e-08
731.37612	1.5259259	1.51576288e-07	0.00148683786	2.69530886e-08
739.95776	1.5257274	1.5718733e-07	0.00148367882	2.72633613e-08
748.74316	1.5255282	1.68172818e-07	0.00148069859	2.75891097e-08
757.73979	1.5253284	1.73555918e-07	0.00147783756	2.79255801e-08
766.95518	1.5251278	1.85001994e-07	0.00147497654	2.82816472e-08
776.39766	1.5249263	1.93092589e-07	0.00147235394	2.86633579e-08
786.07534	1.5247238	2.05762774e-07	0.00146985054	2.90421909e-08
795.99741	1.5245203	2.11001307e-07	0.00146746635	2.95198106e-08
806.1731	1.5243155	2.16313083e-07	0.00146520138	3.01296481e-08
816.6123	1.5241095	2.21901928e-07	0.00146305561	3.1082557e-08
827.32549	1.5239018	2.45324685e-07	0.00146120787	3.2963996e-08
838.32344	1.5236926	2.48084064e-07	0.00145941973	3.7764174e-08
849.61768	1.5234816	2.48762319e-07	0.00145787001	4.87734013e-08
861.22061	1.5232687	2.68121426e-07	0.00145637989	3.15513589e-08
873.14463	1.523054	2.61247749e-07	0.00145506859	3.19795177e-08
885.40352	1.5228368	2.78638794e-07	0.0014538765	3.24219158e-08
898.01162	1.5226171	2.85314286e-07	0.00145310163	3.29070033e-08
910.98398	1.5223949	2.73782888e-07	0.00145232677	3.33460051e-08
924.33662	1.5221697	2.96633743e-07	0.00145179033	3.38405926e-08
938.08662	1.5219414	3.07235553e-07	0.00145155191	3.43475079e-08
952.25146	1.5217098	3.13718715e-07	0.0014514327	3.48664599e-08
966.85098	1.5214746	3.03087745e-07	0.00145161152	3.53811203e-08
981.90518	1.5212356	3.29135929e-07	0.00145196915	3.5936992e-08
997.43525	1.5209922	3.35927808e-07	0.0014526248	3.65321142e-08
1013.4647	1.5207441	3.41541437e-07	0.00145357847	3.71198752e-08
1030.018	1.5204914	3.49240082e-07	0.00145477057	3.76845577e-08
1047.1204	1.5202332	3.41416268e-07	0.00145626068	3.83150081e-08
1064.8008	1.5199691	3.41542034e-07	0.00145810843	3.89713506e-08
1083.0886	1.5196991	3.4623082e-07	0.00146019459	3.96622681e-08
1102.015	1.5194219	3.54711915e-07	0.00146281719	4.03660891e-08
1121.6155	1.5191375	3.7090183e-07	0.00146579742	4.11061762e-08
1141.9252	1.5188453	3.83497309e-07	0.00146907568	4.1877172e-08
1162.9842	1.5185444	3.88075051e-07	0.00147277117	4.2677371e-08
1184.8345	1.518234	3.91010047e-07	0.0014770627	4.35073559e-08
1207.5212	1.5179133	3.9406396e-07	0.00148183107	4.43594672e-08
1231.0941	1.5175816	3.97823982e-07	0.00148713589	4.52680524e-08
1255.6058	1.5172375	3.99206186e-07	0.00149297714	4.62006398e-08
1281.1127	1.5168802	3.89430227e-07	0.00149953365	4.71809471e-08
1307.678	1.5165079	3.95663903e-07	0.00150686502	4.82031197e-08
1335.3685	1.5161196	3.88981135e-07	0.00151479244	4.9277304e-08
1364.2563	1.5157137	3.93245159e-07	0.00152349472	5.03965794e-08
1394.4224	1.5152878	4.55112513e-07	0.00153321028	5.15965866e-08
1425.9525	1.5148402	4.74373394e-07	0.00154399872	5.28460475e-08
1458.9417	1.5143683	4.24248498e-07	0.00155574083	5.41433565e-08
1493.4933	1.5138695	3.98451988e-07	0.00156867504	5.55092043e-08
1529.7211	1.5133401	3.86379014e-07	0.00158321857	5.69688297e-08
1567.7495	1.5127769	3.89917489e-07	0.00159913301	5.85031046e-08
1607.7176	1.5121752	4.06225269e-07	0.00161671638	6.01294232e-08
1649.777	1.51153	3.99325586e-07	0.00163638592	6.18870502e-08
1694.0951	1.5108351	4.90382945e-07	0.00165814161	6.3753987e-08
1740.8609	1.5100836	5.66711037e-07	0.00168228149	6.57580301e-08
1790.282	1.5092661	6.58671809e-07	0.00170958042	6.78993786e-08
1842.5902	1.508373	7.62092384e-07	0.00173997879	7.02020202e-08
1898.048	1.5073906	8.80052028e-07	0.00177443027	7.26934672e-08
1956.9479	1.5063034	1.0321146e-06	0.00181341171	7.53771872e-08
2019.6203	1.5050914	1.16400236e-06	0.00185775757	7.82832785e-08
2086.4396	1.5037291	1.34418531e-06	0.00190883875	8.13540737e-08
2157.8305	1.5021844	1.84775695e-06	0.00196772814	8.49283879e-08
2234.2813	1.5004141	2.96348639e-06	0.00203645229	8.90532874e-08
2316.348	1.4983612	2.80743507e-06	0.00211763382	9.35365279e-08
2404.6725	1.4959481	3.24186885e-06	0.00221443176	9.8063424e-08
2500.001	1.4930646	4.7245835e-06	0.00233191252	1.04311539e-07

File: Workspace/SMEQ/FileNK/GlassFlabeg2_nk.txt
Flabeg substrate #2 ds=3.9 mm; IbridOne 20/giu/2012
  201
280.00002	1.5529609	3.38647515e-05	0.00292438269	5.88848707e-07
281.24878	1.5526185	3.18115817e-05	0.00291121006	4.17761839e-07
282.50869	1.5522698	2.97977967e-05	0.00289767981	2.97765837e-07
283.78	1.5519158	2.79387004e-05	0.00288361311	2.17957677e-07
285.06277	1.5515571	2.61156401e-05	0.00286906958	1.61041498e-07
286.35715	1.5511944	2.43670474e-05	0.00285434723	1.2108103e-07
287.66335	1.5508283	2.26804113e-05	0.00283926725	9.27457222e-08
288.98157	1.5504595	2.10495455e-05	0.00282400846	7.2441253e-08
290.31191	1.5500888	1.94801196e-05	0.00280833244	5.78338586e-08
291.65452	1.5497164	1.79893395e-05	0.00279259682	4.67953214e-08
293.00964	1.5493428	1.65736838e-05	0.00277668238	3.90964487e-08
294.37742	1.5489686	1.5240279e-05	0.00276052952	3.30423973e-08
295.75803	1.5485941	1.40023421e-05	0.00274419785	2.88800948e-08
297.15161	1.5482197	1.28337761e-05	0.00272780657	2.56850399e-08
298.55845	1.5478457	1.17080635e-05	0.00271129608	2.31816557e-08
299.97861	1.5474725	1.06574835e-05	0.00269478559	2.13176463e-08
301.41238	1.5471002	9.68006952e-06	0.0026782155	2.00302566e-08
302.85989	1.5467292	8.7617691e-06	0.00266158581	1.88292688e-08
304.32139	1.5463598	7.93017898e-06	0.00264495611	1.78993105e-08
305.79705	1.5459919	7.16174873e-06	0.00262832642	1.71683041e-08
307.28711	1.5456262	6.45564796e-06	0.00261163712	1.65462097e-08
308.79175	1.5452623	5.79593734e-06	0.00259506702	1.60284799e-08
310.31123	1.5449007	5.18531215e-06	0.00257849693	1.56173883e-08
311.84573	1.5445415	4.62742355e-06	0.00256192684	1.52817847e-08
313.39543	1.5441847	4.12813824e-06	0.00254541636	1.49918833e-08
314.96067	1.5438305	3.66910331e-06	0.00252896547	1.4770194e-08
316.5416	1.543479	3.26437339e-06	0.00251269341	1.45904551e-08
318.13848	1.5431302	2.86307386e-06	0.00249648094	1.44266323e-08
319.75154	1.5427842	2.5199015e-06	0.00248032808	1.42983936e-08
321.38105	1.5424414	2.21091659e-06	0.00246423483	1.41956207e-08
323.02727	1.5421013	1.94753943e-06	0.00244826078	1.41168357e-08
324.69041	1.5417645	1.70536998e-06	0.00243228674	1.40513521e-08
326.37078	1.5414304	1.48448396e-06	0.00241661072	1.39984309e-08
328.06865	1.5410995	1.306684e-06	0.0024009347	1.39645522e-08
329.78423	1.5407718	1.1300109e-06	0.00238531828	1.39335725e-08
331.5179	1.5404471	9.77012633e-07	0.00236994028	1.3914331e-08
333.26987	1.5401256	8.55634426e-07	0.00235468149	1.3910153e-08
335.04048	1.5398073	7.4116025e-07	0.00233948231	1.39081067e-08
336.82996	1.5394922	6.43044643e-07	0.00232446194	1.39150131e-08
338.6387	1.5391802	5.59043201e-07	0.00230956078	1.39267229e-08
340.46697	1.5388715	4.81665438e-07	0.00229471922	1.39415448e-08
342.31506	1.5385656	4.15723719e-07	0.00228023529	1.39617953e-08
344.18333	1.5382631	3.56382174e-07	0.00226569176	1.39864795e-08
346.07212	1.5379639	3.14376564e-07	0.00225120783	1.40168623e-08
347.98174	1.5376676	2.72631269e-07	0.00223708153	1.40511247e-08
349.91252	1.5373744	2.39241302e-07	0.00222301483	1.40870284e-08
351.86492	1.5370843	2.11984045e-07	0.00220900774	1.41267193e-08
353.83918	1.5367974	1.77805802e-07	0.00219517946	1.41632839e-08
355.83572	1.5365133	1.61385813e-07	0.00218153	1.42085952e-08
357.85493	1.5362322	1.40688755e-07	0.00216811895	1.42529544e-08
359.89719	1.5359545	1.22513171e-07	0.00215452909	1.43005074e-08
361.96292	1.5356793	1.11409591e-07	0.00214135647	1.43324854e-08
364.05244	1.5354072	9.62686642e-08	0.00212836266	1.43989425e-08
366.16626	1.535138	9.23027201e-08	0.00211530924	1.44541445e-08
368.30479	1.5348716	8.68159802e-08	0.00210255384	1.44915209e-08
370.46843	1.5346082	8.68950636e-08	0.00208979845	1.45648062e-08
372.65759	1.5343474	8.47976693e-08	0.00207728148	1.46232253e-08
374.87283	1.5340896	8.569274e-08	0.0020648241	1.46677213e-08
377.11458	1.5338345	1.10023137e-07	0.00205254555	1.47520751e-08
379.38323	1.5335819	1.04255712e-07	0.00204050541	1.48139314e-08
381.67942	1.533332	1.03493733e-07	0.00202858448	1.4875507e-08
384.00354	1.5330848	9.39766807e-08	0.00201660395	1.4935047e-08
386.35615	1.5328403	8.78567334e-08	0.00200492144	1.49969264e-08
388.73772	1.5325984	7.42531086e-08	0.00199329853	1.50585002e-08
391.14888	1.5323586	6.93304756e-08	0.00198191404	1.5108867e-08
393.59014	1.5321218	5.97729652e-08	0.00197052956	1.51890376e-08
396.06206	1.5318873	5.62157574e-08	0.00195932388	1.52399426e-08
398.56519	1.531655	5.65548213e-08	0.00194835663	1.532797e-08
401.1002	1.5314254	5.43125402e-08	0.00193732977	1.53998414e-08
403.66768	1.5311978	5.29395585e-08	0.00192660093	1.54726969e-08
406.26814	1.5309728	5.53868524e-08	0.00191581249	1.55470126e-08
408.90242	1.5307499	5.50091706e-08	0.00190532207	1.56049342e-08
411.57104	1.5305293	5.96166529e-08	0.00189501047	1.56845239e-08
414.27476	1.530311	6.18641565e-08	0.00188463926	1.57804809e-08
417.01421	1.5300949	6.1467837e-08	0.00187444687	1.58599978e-08
419.79014	1.5298808	6.60098607e-08	0.00186437368	1.59422839e-08
422.60327	1.5296688	6.35949107e-08	0.00185447931	1.60236553e-08
425.45435	1.5294589	6.30846984e-08	0.00184470415	1.61086415e-08
428.34414	1.5292511	6.61980408e-08	0.00183486938	1.61941447e-08
431.27354	1.529045	6.69956393e-08	0.00182551146	1.62822982e-08
434.24321	1.5288413	6.52554561e-08	0.00181591511	1.6350695e-08
437.2541	1.5286392	6.46554099e-08	0.00180661678	1.64583334e-08
440.30698	1.5284392	6.53697185e-08	0.00179737806	1.65507963e-08
443.40283	1.5282409	6.65620661e-08	0.00178825855	1.66440461e-08
446.54253	1.5280445	6.50018919e-08	0.00177937746	1.67189924e-08
449.727	1.5278499	6.02789143e-08	0.00177043676	1.68295173e-08
452.95718	1.527657	6.0794946e-08	0.00176167488	1.69312298e-08
456.23413	1.5274658	6.10368858e-08	0.00175309181	1.70305512e-08
459.55884	1.5272764	5.77810866e-08	0.00174450874	1.71295831e-08
462.93237	1.5270885	5.2475432e-08	0.00173616409	1.72123364e-08
466.35576	1.5269024	5.2245273e-08	0.00172775984	1.73351697e-08
469.83022	1.526718	5.28045234e-08	0.0017195344	1.74422556e-08
473.35684	1.5265349	4.9058098e-08	0.00171148777	1.75498975e-08
476.93672	1.5263536	4.64535717e-08	0.00170344114	1.76594241e-08
480.57119	1.5261735	4.71917119e-08	0.00169563293	1.77729653e-08
484.26152	1.5259951	4.62328558e-08	0.00168782473	1.78864994e-08
488.00894	1.525818	4.7489273e-08	0.00168019533	1.80041653e-08
491.81484	1.5256423	4.58914649e-08	0.00167262554	1.81212485e-08
495.68052	1.5254681	4.3891351e-08	0.00166511536	1.8240959e-08
499.60747	1.5252951	4.39926708e-08	0.00165778399	1.83648776e-08
503.59717	1.5251235	4.17996624e-08	0.00165051222	1.84890876e-08
507.65103	1.5249532	3.88750045e-08	0.00164341927	1.86175502e-08
511.77075	1.5247842	3.98621154e-08	0.0016362071	1.87465972e-08
515.95786	1.5246162	3.95875723e-08	0.00162941217	1.88780369e-08
520.21401	1.5244495	3.98034175e-08	0.00162261724	1.90132763e-08
524.54106	1.524284	3.80336651e-08	0.00161582232	1.91504093e-08
528.94067	1.5241196	4.01526812e-08	0.0016091466	1.92927647e-08
533.4147	1.5239564	4.01678335e-08	0.00160247087	1.94351966e-08
537.96499	1.5237941	3.94639486e-08	0.00159609318	1.95779357e-08
542.5936	1.5236329	4.28090559e-08	0.00158977509	1.97303649e-08
547.30264	1.5234725	4.24121787e-08	0.0015835166	1.98776604e-08
552.09404	1.5233134	4.2364686e-08	0.00157737732	2.00364383e-08
556.97007	1.5231551	4.43751134e-08	0.00157123804	2.01900292e-08
561.93311	1.5229975	4.63480987e-08	0.00156539679	2.03535713e-08
566.98525	1.522841	4.87284453e-08	0.00155955553	2.05171418e-08
572.12915	1.5226853	5.0405351e-08	0.00155377388	2.06842188e-08
577.36724	1.5225303	5.26435429e-08	0.00154811144	2.08565325e-08
582.70205	1.5223762	5.52132384e-08	0.00154256821	2.10308553e-08
588.13643	1.5222228	6.1313898e-08	0.00153714418	2.12109192e-08
593.67319	1.5220701	6.42903544e-08	0.00153172016	2.13924345e-08
599.31504	1.5219181	6.654939e-08	0.00152647495	2.15778506e-08
605.06533	1.5217664	7.16132362e-08	0.00152140856	2.17699494e-08
610.9269	1.5216155	7.48038147e-08	0.00151640177	2.1983368e-08
616.90322	1.5214653	8.04430158e-08	0.00151139498	2.21834195e-08
622.99756	1.5213155	8.68115606e-08	0.0015065074	2.23825776e-08
629.21348	1.5211661	9.20714101e-08	0.00150185823	2.2587674e-08
635.55474	1.5210172	9.72007683e-08	0.00149726868	2.27963461e-08
642.02515	1.5208687	1.03641618e-07	0.00149279833	2.30131292e-08
648.62861	1.5207207	1.08954367e-07	0.00148820877	2.32298518e-08
655.36934	1.5205729	1.15643523e-07	0.00148385763	2.34550761e-08
662.25166	1.5204253	1.24994557e-07	0.00147968531	2.36849154e-08
669.28003	1.520278	1.28904645e-07	0.00147563219	2.3916499e-08
676.45928	1.5201308	1.36194487e-07	0.00147163868	2.41617464e-08
683.79414	1.5199838	1.38826806e-07	0.00146782398	2.44015403e-08
691.28975	1.5198368	1.40210318e-07	0.00146400928	2.4652131e-08
698.95161	1.5196899	1.46693381e-07	0.00146043301	2.49768064e-08
706.78516	1.5195432	1.53246489e-07	0.00145679712	2.52420698e-08
714.79629	1.5193959	1.67015898e-07	0.00145345926	2.55194585e-08
722.99116	1.5192487	1.75626184e-07	0.00145018101	2.57584816e-08
731.37603	1.5191014	1.89318428e-07	0.00144708157	2.60526534e-08
739.95767	1.5189539	1.99529509e-07	0.00144404173	2.63548898e-08
748.74316	1.5188059	2.12583032e-07	0.0014411211	2.66656031e-08
757.73975	1.5186577	2.24616841e-07	0.00143831968	2.69936606e-08
766.95513	1.5185088	2.37914833e-07	0.00143569708	2.73357301e-08
776.39756	1.5183594	2.5715147e-07	0.00143325329	2.77530248e-08
786.0752	1.5182096	2.76189411e-07	0.0014308691	2.81554193e-08
795.99731	1.5180593	2.86441804e-07	0.00142860413	2.86195387e-08
806.173	1.5179076	3.07449142e-07	0.00142657757	2.9214533e-08
816.61221	1.5177554	3.17728222e-07	0.00142472982	3.01354817e-08
827.32539	1.5176022	3.4107623e-07	0.00142294168	3.19681845e-08
838.32334	1.5174479	3.41699348e-07	0.00142145157	3.66496664e-08
849.61758	1.5172925	3.63615897e-07	0.00141990185	4.74349093e-08
861.22051	1.5171357	3.86716579e-07	0.00141870975	3.05447969e-08
873.14453	1.5169775	3.88305438e-07	0.00141775608	3.09577928e-08
885.40352	1.5168179	4.23843346e-07	0.00141686201	3.13960413e-08
898.01143	1.5166565	4.24963702e-07	0.00141614676	3.18366205e-08
910.98379	1.5164933	4.24333876e-07	0.00141584873	3.22891509e-08
924.33643	1.5163281	4.53515554e-07	0.00141555071	3.27697194e-08
938.08633	1.516161	4.64177191e-07	0.0014154911	3.33042038e-08
952.25146	1.5159913	4.75710181e-07	0.00141578913	3.37034436e-08
966.85078	1.5158192	4.69300943e-07	0.00141620636	3.43172673e-08
981.90488	1.5156443	5.02875935e-07	0.00141698122	3.4868151e-08
997.43525	1.5154665	5.12690463e-07	0.0014179945	3.53137182e-08
1013.4645	1.5152855	5.20565038e-07	0.0014193058	3.58839856e-08
1030.0176	1.5151012	5.32726631e-07	0.00142085552	3.65870818e-08
1047.1204	1.5149128	5.30193745e-07	0.00142282248	3.73123044e-08
1064.8005	1.5147206	5.35610809e-07	0.00142502785	3.79504144e-08
1083.0882	1.514524	5.37460835e-07	0.00142765045	3.84994507e-08
1102.015	1.5143225	5.51408277e-07	0.00143069029	3.91836323e-08
1121.615	1.5141159	5.6287405e-07	0.00143402815	3.98991062e-08
1141.9252	1.5139037	5.8538825e-07	0.00143784285	4.07700895e-08
1162.9838	1.5136853	5.89241267e-07	0.00144225359	4.14157739e-08
1184.8341	1.5134605	5.91246817e-07	0.00144696236	4.23474376e-08
1207.5212	1.5132282	5.92471565e-07	0.00145238638	4.30470948e-08
1231.0938	1.512988	5.96833218e-07	0.00145828724	4.40468568e-08
1255.6053	1.5127393	5.98079851e-07	0.00146472454	4.48308128e-08
1281.1127	1.512481	5.86768806e-07	0.0014719367	4.5910582e-08
1307.6775	1.5122123	5.81252323e-07	0.00147992373	4.67659333e-08
1335.368	1.511932	5.67880249e-07	0.00148874521	4.79420095e-08
1364.2563	1.5116392	5.6448954e-07	0.00149834156	4.90390448e-08
1394.4218	1.5113324	5.93297557e-07	0.00150889158	5.00515114e-08
1425.952	1.5110103	5.92490949e-07	0.00152045488	5.12569613e-08
1458.941	1.5106707	5.43467877e-07	0.00153321028	5.23573931e-08
1493.4926	1.510312	5.06560582e-07	0.00154739618	5.36828821e-08
1529.7204	1.5099316	4.92251957e-07	0.0015630126	5.51009691e-08
1567.7487	1.5095273	4.75887163e-07	0.00157999992	5.67335547e-08
1607.7168	1.5090955	4.77983463e-07	0.00159901381	5.81742512e-08
1649.7762	1.508633	4.60477793e-07	0.00161987543	5.98484178e-08
1694.0943	1.5081352	5.3824067e-07	0.00164312124	6.16667819e-08
1740.8602	1.5075969	5.94749793e-07	0.00166910887	6.35990034e-08
1790.2813	1.5070119	6.65958112e-07	0.00169807673	6.56737313e-08
1842.5893	1.506373	7.41020699e-07	0.00173050165	6.80855408e-08
1898.0471	1.5056709	8.40252198e-07	0.00176715851	7.04993965e-08
1956.9467	1.5048944	9.39302367e-07	0.00180846453	7.28969098e-08
2019.6189	1.5040292	1.03601246e-06	0.0018555522	7.57200951e-08
2086.4381	1.5030572	1.14476165e-06	0.001909554	7.9017866e-08
2157.8293	1.5019559	1.52410951e-06	0.00197190046	8.22338961e-08
2234.2799	1.5006945	2.29509737e-06	0.00204449892	8.64580443e-08
2316.3465	1.4992328	2.21742698e-06	0.00213009119	9.02256261e-08
2404.6705	1.4975157	2.51939628e-06	0.00223207474	9.49272589e-08
2500.0000	1.4954655	3.61596221e-06	0.00235563517	1.00494276e-07
