Repository: mmonty1960/SMEQ

Solar Mirror Exhaustive Qualification (SMEQ) software

SMEQ is based on two milestones: 

1) the Equivalent Model Algorithm for Solar Mirror (EMA4SM) 

2) the Soiled Mirror Modeling software (SoilMirMod)

EMA4SM allows to model the hemispherical spectral reflectance and predicts the near-specular reflectance at any incidence angle and any acceptance angle in the range covered by suitable experimental data such as SMQ2, VLABS, UNIZA and S2R at some spare wavelengths \[AIP Conference Proceedings 2303, 100005 (2020)\] DOI: [https://doi.org/10.1063/5.0028768](https://doi.org/10.1063/5.0028768)

SoilMirMod software deals with the modeling of the reflectance spectral loss due to soiling.

File: Workspace/SMEQ/FileNK/GlassFlabeg2mm_nk.txt
Flabeg Glass 2 mm; <n> from 2 4 5 mm ; k by Tn                              
  201
280	1.6187408	1.46756192e-05	0	4.96861503e-08
281.248755	1.61796665	1.37974785e-05	0	4.78871698e-08
282.508667	1.61720228	1.29594682e-05	0	4.62746357e-08
283.779956	1.61644709	1.2156439e-05	0	4.48367246e-08
285.06272	1.61570168	1.13841452e-05	0	4.35829861e-08
286.357129	1.61496508	1.06152374e-05	0	4.24706741e-08
287.663354	1.61423779	9.88975171e-06	0	4.1459316e-08
288.981543	1.61351907	9.2008122e-06	0	4.05711944e-08
290.31189	1.61280918	8.54399241e-06	0	3.98085831e-08
291.654517	1.61210775	7.89628484e-06	0	3.91273716e-08
293.009619	1.61141467	7.29261865e-06	0	3.85562089e-08
294.377393	1.61072981	6.72347369e-06	0	3.80709935e-08
295.757983	1.61005294	6.17854857e-06	0	3.76473963e-08
297.151587	1.60938406	5.66274048e-06	0	3.72567683e-08
298.558398	1.60872281	5.18003344e-06	0	3.69120698e-08
299.978589	1.60806918	4.72752799e-06	0	3.66205768e-08
301.412354	1.60742319	4.29151441e-06	0	3.63668278e-08
302.859863	1.60678434	3.89079196e-06	0	3.61637831e-08
304.321362	1.60615289	3.5235355e-06	0	3.60030299e-08
305.797046	1.60552847	3.19430706e-06	0	3.58857051e-08
307.287109	1.60491085	2.89368495e-06	0	3.58011221e-08
308.791748	1.60430038	2.61293189e-06	0	3.57404133e-08
310.311206	1.60369635	2.35155767e-06	0	3.57014187e-08
311.845703	1.60309911	2.10659618e-06	0	3.56811825e-08
313.39541	1.60250831	1.88235617e-06	0	3.56815235e-08
314.96062	1.60192382	1.67783651e-06	0	3.57010208e-08
316.541553	1.60134578	1.50001756e-06	0	3.5743426e-08
318.138452	1.60077369	1.33511412e-06	0	3.57987915e-08
319.751538	1.60020792	1.18284572e-06	0	3.58674015e-08
321.38103	1.59964788	1.04528249e-06	0	3.59480623e-08
323.027246	1.59909391	9.1883021e-07	0	3.60403476e-08
324.690405	1.59854567	8.03247531e-07	0	3.6143291e-08
326.370752	1.59800303	6.99524435e-07	0	3.62571484e-08
328.068628	1.59746611	6.06309186e-07	0	3.63805555e-08
329.784229	1.59693456	5.23501853e-07	0	3.65140806e-08
331.517871	1.59640837	4.55991312e-07	0	3.66603814e-08
333.269849	1.59588742	3.95244939e-07	0	3.68138444e-08
335.040454	1.59537184	3.40529283e-07	0	3.69762745e-08
336.829956	1.59486127	2.93865412e-07	0	3.71445878e-08
338.638696	1.59435582	2.51648572e-07	0	3.73211506e-08
340.466919	1.59385538	2.14108141e-07	0	3.75028009e-08
342.315039	1.59335983	1.84350185e-07	0	3.76707021e-08
344.183325	1.59286904	1.55486205e-07	0	3.78424438e-08
346.07207	1.59238315	1.27141675e-07	0	3.80180296e-08
347.981714	1.59190166	1.01688322e-07	0	3.81977472e-08
349.912524	1.59142494	8.09315708e-08	0	3.8383817e-08
351.864917	1.59095263	6.84328612e-08	0	3.85780723e-08
353.83916	1.59048498	5.69396903e-08	0	3.87762356e-08
355.835718	1.59002161	4.62514507e-08	0	3.89779018e-08
357.854932	1.5895623	3.65939776e-08	0	3.91849788e-08
359.897192	1.58910763	2.74605583e-08	0	3.93944077e-08
361.962866	1.5886569	1.83129032e-08	0	3.96091409e-08
364.052441	1.58821023	1.08010747e-08	0	3.96987865e-08
366.16626	1.58776772	5.62371483e-09	0	3.99110789e-08
368.304736	1.58732927	1.92154026e-09	0	4.01269133e-08
370.468384	1.58689463	-9.3767305e-10	0	4.05158431e-08
372.657593	1.58646393	-3.08540926e-09	0	4.07653644e-08
374.872803	1.5860368	-4.03902511e-09	0	4.09972714e-08
377.114526	1.58561349	-1.07121068e-09	0	4.10406962e-08
379.383228	1.58519411	-9.42364409e-10	0	4.12790797e-08
381.679419	1.58477819	-6.87803947e-09	0	4.15192432e-08
384.00354	1.58436584	-1.27138753e-08	0	4.17635206e-08
386.356104	1.58395696	-1.54722208e-08	0	4.20589572e-08
388.73772	1.58355153	-1.73914607e-08	0	4.22720952e-08
391.148877	1.58314979	-1.99284074e-08	0	4.25329105e-08
393.590088	1.58275127	-2.31849846e-08	0	4.27980602e-08
396.062012	1.58235586	-2.67986628e-08	0	4.30683578e-08
398.565186	1.5819639	-3.18587823e-08	0	4.34009451e-08
401.100195	1.58157504	-3.40682753e-08	0	4.36573693e-08
403.667603	1.58118927	-3.24192797e-08	0	4.39255246e-08
406.26814	1.58080673	-3.34138974e-08	0	4.42079369e-08
408.902417	1.58042741	-3.68828701e-08	0	4.45262351e-08
411.571045	1.58005083	-3.5578779e-08	0	4.48425439e-08
414.274756	1.57967734	-3.40417081e-08	0	4.51538362e-08
417.014209	1.57930684	-3.5601321e-08	0	4.54309408e-08
419.790137	1.5789392	-3.756967e-08	0	4.57527278e-08
422.603271	1.5785743	-3.90502315e-08	0	4.60214089e-08
425.454346	1.57821226	-4.10003764e-08	0	4.64347352e-08
428.344141	1.57785273	-4.37043859e-08	0	4.66202046e-08
431.273535	1.57749605	-4.58893936e-08	0	4.69692978e-08
434.243213	1.57714212	-4.75181494e-08	0	4.72881538e-08
437.254053	1.57679069	-4.92143784e-08	0	4.76233311e-08
440.306982	1.57644188	-5.08298506e-08	0	4.79580713e-08
443.402832	1.57609558	-5.24575476e-08	0	4.83090439e-08
446.54248	1.57575202	-5.36405125e-08	0	4.86190572e-08
449.726953	1.5754106	-5.43077512e-08	0	4.89407661e-08
452.957178	1.57507181	-5.79160542e-08	0	4.92726357e-08
456.234131	1.57473493	-6.08394757e-08	0	4.96417627e-08
459.558838	1.57440078	-6.25301197e-08	0	4.99601427e-08
462.932373	1.57406878	-6.53519621e-08	0	5.03463085e-08
466.355762	1.57373905	-6.70994496e-08	0	5.06819369e-08
469.830225	1.5734117	-6.75252068e-08	0	5.10521225e-08
473.356836	1.57308626	-7.19208515e-08	0	5.14766612e-08
476.936719	1.57276309	-7.41033261e-08	0	5.18410843e-08
480.571191	1.57244194	-7.55897318e-08	0	5.22408428e-08
484.261523	1.57212305	-7.71212854e-08	0	5.26251682e-08
488.008936	1.57180583	-8.21599713e-08	0	5.30443991e-08
491.814844	1.571491	-8.278775e-08	0	5.34676587e-08
495.680518	1.57117784	-7.89473944e-08	0	5.39086464e-08
499.607471	1.5708667	-8.32110771e-08	0	5.43527214e-08
503.597168	1.57055736	-8.67315251e-08	0	5.48121264e-08
507.651025	1.5702498	-8.62298748e-08	0	5.52796138e-08
511.770752	1.56994414	-8.89006486e-08	0	5.57610456e-08
515.957861	1.56964016	-9.59132933e-08	0	5.62486235e-08
520.214014	1.56933808	-9.90561162e-08	0	5.66293394e-08
524.541064	1.56903756	-1.00186469e-07	0	5.70854901e-08
528.940625	1.56873858	-1.01629041e-07	0	5.75653125e-08
533.414697	1.56844151	-1.0562848e-07	0	5.80276733e-08
537.96499	1.56814563	-1.0789249e-07	0	5.85045399e-08
542.593652	1.56785154	-1.06911024e-07	0	5.89850302e-08
547.302637	1.56755888	-1.06376639e-07	0	5.94813159e-08
552.094043	1.56726766	-1.0948262e-07	0	5.99910592e-08
556.970117	1.56697786	-1.15483431e-07	0	6.05135995e-08
561.933105	1.56668937	-1.15041601e-07	0	6.10523045e-08
566.985254	1.56640232	-1.22128284e-07	0	6.16050144e-08
572.129199	1.56611657	-1.22713672e-07	0	6.21708267e-08
577.367236	1.56583202	-1.25088761e-07	0	6.27541539e-08
582.702051	1.56554854	-1.28189015e-07	0	6.33854427e-08
588.136475	1.56526649	-1.26300847e-07	0	6.3973367e-08
593.673193	1.56498551	-1.23076461e-07	0	6.45725891e-08
599.315137	1.56470561	-1.21077207e-07	0	6.52696031e-08
605.065332	1.56442666	-1.24656395e-07	0	6.58971757e-08
610.926904	1.56414878	-1.28865523e-07	0	6.64320652e-08
616.903223	1.56387198	-1.26556245e-07	0	6.71158986e-08
622.997559	1.56359601	-1.24733916e-07	0	6.77528433e-08
629.213477	1.56332088	-1.29766505e-07	0	6.84168242e-08
635.554785	1.56304646	-1.30982457e-07	0	6.91100297e-08
642.025146	1.56277299	-1.28966207e-07	0	6.98072569e-08
648.628662	1.56250024	-1.27034994e-07	0	7.04999508e-08
655.369385	1.56222796	-1.31788155e-07	0	7.12590378e-08
662.25166	1.56195629	-1.33434469e-07	0	7.20027415e-08
669.280078	1.56168544	-1.36880999e-07	0	7.2793128e-08
676.459277	1.56141484	-1.33600409e-07	0	7.36104226e-08
683.794189	1.56114495	-1.41632597e-07	0	7.44527568e-08
691.289844	1.56087518	-1.41567654e-07	0	7.52858256e-08
698.951611	1.560606	-1.28520469e-07	0	7.60921921e-08
706.785205	1.56033671	-1.42635059e-07	0	7.69100978e-08
714.796338	1.56006777	-1.45142621e-07	0	7.77655842e-08
722.991162	1.55979908	-1.35328989e-07	0	7.85214382e-08
731.376123	1.55953038	-1.37662624e-07	0	7.94316293e-08
739.957764	1.55926168	-1.4125979e-07	0	8.05500093e-08
748.743164	1.55899274	-1.36856528e-07	0	8.11997509e-08
757.739795	1.55872369	-1.45373633e-07	0	8.22031438e-08
766.955176	1.55845428	-1.62476169e-07	0	8.32698746e-08
776.397656	1.5581845	-1.41106483e-07	0	8.4580229e-08
786.075342	1.5579145	-1.36558555e-07	0	8.57800302e-08
795.997412	1.55764365	-1.52802642e-07	0	8.7358643e-08
806.173096	1.55737245	-1.24126672e-07	0	8.96060754e-08
816.612305	1.55710018	-1.27745125e-07	0	9.30739645e-08
827.325488	1.55682719	-1.14137237e-07	0	9.95486289e-08
838.323438	1.55655324	-8.9187111e-08	0	1.17471004e-07
849.617676	1.55627811	-1.07880574e-07	0	1.58751874e-07
861.220605	1.55600166	-1.09041743e-07	0	9.36613205e-08
873.144629	1.55572379	-1.08192964e-07	0	9.49353733e-08
885.403516	1.5554446	-1.07518844e-07	0	9.60987165e-08
898.011621	1.55516338	-1.03513969e-07	0	9.74666676e-08
910.983984	1.55488038	-1.04057818e-07	0	9.88611646e-08
924.336621	1.55459535	-1.00956072e-07	0	1.00254411e-07
938.086621	1.55430806	-1.03435958e-07	0	1.01693523e-07
952.251465	1.55401826	-9.71922915e-08	0	1.032355e-07
966.850977	1.55372572	-1.03809441e-07	0	1.04893147e-07
981.905176	1.5534302	-1.00558452e-07	0	1.06606691e-07
997.435254	1.55313146	-1.04584501e-07	0	1.08291417e-07
1013.46475	1.55282938	-1.1305999e-07	0	1.10142416e-07
1030.01787	1.55252314	-1.18839765e-07	0	1.12079846e-07
1047.12041	1.55221319	-1.2471321e-07	0	1.13707813e-07
1064.80078	1.5518986	-1.20502122e-07	0	1.15690732e-07
1083.08857	1.55157912	-1.1914446e-07	0	1.17594425e-07
1102.01504	1.55125463	-1.27781973e-07	0	1.19599704e-07
1121.61553	1.55092418	-1.34524669e-07	0	1.21715061e-07
1141.9251	1.55058742	-1.44453537e-07	0	1.23943181e-07
1162.98418	1.55024421	-1.52407978e-07	0	1.26296754e-07
1184.83447	1.54989362	-1.47052901e-07	0	1.28793431e-07
1207.52119	1.54953504	-1.54681743e-07	0	1.31402402e-07
1231.09414	1.54916763	-1.67098733e-07	0	1.33817394e-07
1255.60576	1.54879081	-1.80384205e-07	0	1.36376087e-07
1281.1127	1.54840398	-1.91202531e-07	0	1.39096727e-07
1307.67803	1.54800558	-2.06348318e-07	0	1.41983406e-07
1335.36846	1.54759502	-2.2024085e-07	0	1.45086744e-07
1364.25635	1.547171	-2.23197631e-07	0	1.48343204e-07
1394.42236	1.54673219	-1.60786911e-07	0	1.51664651e-07
1425.95254	1.5462774	-1.61796081e-07	0	1.54962592e-07
1458.9416	1.5458045	-2.20829037e-07	0	1.58466463e-07
1493.49326	1.54531205	-2.69958321e-07	0	1.61554254e-07
1529.72109	1.5447979	-2.68526065e-07	0	1.65390418e-07
1567.74951	1.54425967	-2.96523297e-07	0	1.69564146e-07
1607.71758	1.54369509	-2.92200468e-07	0	1.73959592e-07
1649.77695	1.54310083	-2.70799546e-07	0	1.7877781e-07
1694.09512	1.54247403	-2.38232275e-07	0	1.83991403e-07
1740.86094	1.54181063	-1.67012075e-07	0	1.89281394e-07
1790.28203	1.54110658	-9.06757478e-08	0	1.94327953e-07
1842.59023	1.54035711	-1.51005963e-09	0	1.99835725e-07
1898.04805	1.53955674	3.89136346e-07	0	2.06016068e-07
1956.94785	1.53870022	1.97690099e-07	0	2.12426926e-07
2019.62031	1.5377804	3.41736666e-07	0	2.19677602e-07
2086.43965	1.53679109	4.750502e-07	0	2.27232448e-07
2157.83047	1.53572512	9.73751639e-07	0	2.34877461e-07
2234.28125	1.53457642	2.14327588e-06	0	2.4372531e-07
2316.34824	1.53334081	1.91373806e-06	0	2.52700431e-07
2404.67246	1.53201771	2.2511731e-06	0	2.63000629e-07
2500.00098	1.53061604	3.59142405e-06	0	2.73641376e-07

File: Workspace/SMEQ/FileNK/GlassFlabeg4mm_nk.txt
Flabeg Glass 4 mm; <n> from 2 4 5 mm ; k by Tn                              
  201
280	1.6187408	1.49287062e-05	0.007	6.1672381e-08
281.248755	1.61796665	1.40592638e-05	0.007	5.42136149e-08
282.508667	1.61720228	1.32079031e-05	0.007	4.81295501e-08
283.779956	1.61644709	1.2382141e-05	0.007	4.30650289e-08
285.06272	1.61570168	1.15849944e-05	0.007	3.88768058e-08
286.357129	1.61496508	1.08034037e-05	0.007	3.53661562e-08
287.663354	1.61423779	1.00629914e-05	0.007	3.2580374e-08
288.981543	1.61351907	9.35839125e-06	0.007	3.01592991e-08
290.31189	1.61280918	8.68578172e-06	0.007	2.8282102e-08
291.654517	1.61210775	8.01254828e-06	0.007	2.64908522e-08
293.009619	1.61141467	7.39449479e-06	0.007	2.51061465e-08
294.377393	1.61072981	6.81495567e-06	0.007	2.40127065e-08
295.757983	1.61005294	6.25303437e-06	0.007	2.30375008e-08
297.151587	1.60938406	5.72239514e-06	0.007	2.2144377e-08
298.558398	1.60872281	5.232283e-06	0.007	2.14304237e-08
299.978589	1.60806918	4.77616322e-06	0.007	2.0850166e-08
301.412354	1.60742319	4.32773777e-06	0.007	2.04393018e-08
302.859863	1.60678434	3.92261063e-06	0.007	2.00150225e-08
304.321362	1.60615289	3.55504153e-06	0.007	1.96748715e-08
305.797046	1.60552847	3.22495634e-06	0.007	1.94041831e-08
307.287109	1.60491085	2.92251002e-06	0.007	1.91828349e-08
308.791748	1.60430038	2.63933771e-06	0.007	1.8997639e-08
310.311206	1.60369635	2.37357995e-06	0.007	1.88424565e-08
311.845703	1.60309911	2.11248744e-06	0.007	1.86963689e-08
313.39541	1.60250831	1.87815601e-06	0.007	1.85741555e-08
314.96062	1.60192382	1.66593907e-06	0.007	1.84797955e-08
316.541553	1.60134578	1.47768128e-06	0.007	1.84128339e-08
318.138452	1.60077369	1.30581896e-06	0.007	1.83646307e-08
319.751538	1.60020792	1.14958175e-06	0.007	1.83324005e-08
321.38103	1.59964788	1.01027933e-06	0.007	1.83172233e-08
323.027246	1.59909391	8.83871849e-07	0.007	1.83145801e-08
324.690405	1.59854567	7.69506528e-07	0.007	1.83234476e-08
326.370752	1.59800303	6.69380483e-07	0.007	1.83454745e-08
328.068628	1.59746611	5.7908494e-07	0.007	1.83755731e-08
329.784229	1.59693456	4.97871724e-07	0.007	1.84147098e-08
331.517871	1.59640837	4.27604618e-07	0.007	1.84628703e-08
333.269849	1.59588742	3.64847267e-07	0.007	1.85183495e-08
335.040454	1.59537184	3.09329891e-07	0.007	1.85802662e-08
336.829956	1.59486127	2.64607365e-07	0.007	1.86503684e-08
338.638696	1.59435582	2.2354152e-07	0.007	1.8724613e-08
340.466919	1.59385538	1.86346981e-07	0.007	1.87975644e-08
342.315039	1.59335983	1.53691587e-07	0.007	1.88713116e-08
344.183325	1.59286904	1.24451105e-07	0.007	1.89485192e-08
346.07207	1.59238315	9.94101725e-08	0.007	1.90298337e-08
347.981714	1.59190166	7.79706539e-08	0.007	1.91149372e-08
349.912524	1.59142494	5.96991185e-08	0.007	1.92032363e-08
351.864917	1.59095263	4.65537937e-08	0.007	1.92963281e-08
353.83916	1.59048498	3.46468596e-08	0.007	1.93917025e-08
355.835718	1.59002161	2.39020448e-08	0.007	1.94896348e-08
357.854932	1.5895623	1.45609951e-08	0.007	1.95901677e-08
359.897192	1.58910763	6.15023721e-09	0.007	1.96928198e-08
361.962866	1.5886569	-1.31956845e-09	0.007	1.97681835e-08
364.052441	1.58821023	-7.42336237e-09	0.007	1.98419698e-08
366.16626	1.58776772	-1.20605641e-08	0.007	1.99465156e-08
368.304736	1.58732927	-1.53309347e-08	0.007	2.00539905e-08
370.468384	1.58689463	-1.7263126e-08	0.007	2.01645243e-08
372.657593	1.58646393	-1.71955961e-08	0.007	2.02808259e-08
374.872803	1.5860368	-1.68292971e-08	0.007	2.03934505e-08
377.114526	1.58561349	-1.43237004e-08	0.007	2.05217638e-08
379.383228	1.58519411	-1.36744536e-08	0.007	2.06320383e-08
381.679419	1.58477819	-1.62562745e-08	0.007	2.07518855e-08
384.00354	1.58436584	-1.95774117e-08	0.007	2.0874408e-08
386.356104	1.58395696	-2.30190249e-08	0.007	2.09986073e-08
388.73772	1.58355153	-2.64087667e-08	0.007	2.11252988e-08
391.148877	1.58314979	-2.96385494e-08	0.007	2.12547704e-08
393.590088	1.58275127	-3.27610259e-08	0.007	2.13859579e-08
396.062012	1.58235586	-3.54618201e-08	0.007	2.15205631e-08
398.565186	1.5819639	-3.80440675e-08	0.007	2.16580069e-08
401.100195	1.58157504	-3.93412307e-08	0.007	2.18017036e-08
403.667603	1.58118927	-3.900346e-08	0.007	2.19444445e-08
406.26814	1.58080673	-3.91984472e-08	0.007	2.21027889e-08
408.902417	1.58042741	-3.99193816e-08	0.007	2.22693153e-08
411.571045	1.58005083	-3.88147896e-08	0.007	2.23934276e-08
414.274756	1.57967734	-3.76934359e-08	0.007	2.25498518e-08
417.014209	1.57930684	-3.76745142e-08	0.007	2.27098802e-08
419.790137	1.5789392	-3.74654476e-08	0.007	2.28712214e-08
422.603271	1.5785743	-3.60563561e-08	0.007	2.3039501e-08
425.454346	1.57821226	-3.58426107e-08	0.007	2.32074271e-08
428.344141	1.57785273	-3.76365747e-08	0.007	2.33790569e-08
431.273535	1.57749605	-3.90513577e-08	0.007	2.35326691e-08
434.243213	1.57714212	-4.03884393e-08	0.007	2.36795437e-08
437.254053	1.57679069	-4.01324769e-08	0.007	2.38303812e-08
440.306982	1.57644188	-4.00484907e-08	0.007	2.39868996e-08
443.402832	1.57609558	-4.05004599e-08	0.007	2.41390197e-08
446.54248	1.57575202	-4.13719263e-08	0.007	2.42988509e-08
449.726953	1.5754106	-4.28245883e-08	0.007	2.44617553e-08
452.957178	1.57507181	-4.42177992e-08	0.007	2.4628072e-08
456.234131	1.57473493	-4.55557156e-08	0.007	2.48226346e-08
459.558838	1.57440078	-4.6676476e-08	0.007	2.49718095e-08
462.932373	1.57406878	-4.80926197e-08	0.007	2.51491166e-08
466.355762	1.57373905	-4.93552861e-08	0.007	2.5351282e-08
469.830225	1.5734117	-5.03771318e-08	0.007	2.55171546e-08
473.356836	1.57308626	-5.04473618e-08	0.007	2.57086796e-08
476.936719	1.57276309	-5.07143305e-08	0.007	2.59136534e-08
480.571191	1.57244194	-5.15050189e-08	0.007	2.61011461e-08
484.261523	1.57212305	-5.2992533e-08	0.007	2.63042477e-08
488.008936	1.57180583	-5.52961339e-08	0.007	2.651187e-08
491.814844	1.571491	-5.64698155e-08	0.007	2.67250169e-08
495.680518	1.57117784	-5.6484101e-08	0.007	2.69434572e-08
499.607471	1.5708667	-5.82141908e-08	0.007	2.71672391e-08
503.597168	1.57055736	-5.95321907e-08	0.007	2.73994107e-08
507.651025	1.5702498	-5.90985145e-08	0.007	2.76114172e-08
511.770752	1.56994414	-5.99904979e-08	0.007	2.7870886e-08
515.957861	1.56964016	-6.25396694e-08	0.007	2.80706853e-08
520.214014	1.56933808	-6.31794279e-08	0.007	2.8331467e-08
524.541064	1.56903756	-6.32962127e-08	0.007	2.85506854e-08
528.940625	1.56873858	-6.37658673e-08	0.007	2.87640187e-08
533.414697	1.56844151	-6.4777339e-08	0.007	2.90053386e-08
537.96499	1.56814563	-6.59435386e-08	0.007	2.92416757e-08
542.593652	1.56785154	-6.57529355e-08	0.007	2.94850206e-08
547.302637	1.56755888	-6.5546125e-08	0.007	2.97361016e-08
552.094043	1.56726766	-6.59271677e-08	0.007	2.99897209e-08
556.970117	1.56697786	-6.61082566e-08	0.007	3.02546148e-08
561.933105	1.56668937	-6.56765167e-08	0.007	3.05212353e-08
566.985254	1.56640232	-6.74296174e-08	0.007	3.0799697e-08
572.129199	1.56611657	-6.70788083e-08	0.007	3.10951549e-08
577.367236	1.56583202	-6.62138007e-08	0.007	3.1388609e-08
582.702051	1.56554854	-6.71322624e-08	0.007	3.16923234e-08
588.136475	1.56526649	-6.61110064e-08	0.007	3.19821609e-08
593.673193	1.56498551	-6.49450413e-08	0.007	3.23034826e-08
599.315137	1.56470561	-6.32515267e-08	0.007	3.26056622e-08
605.065332	1.56442666	-6.26097574e-08	0.007	3.29237722e-08
610.926904	1.56414878	-6.31470414e-08	0.007	3.32223031e-08
616.903223	1.56387198	-6.21399323e-08	0.007	3.35579244e-08
622.997559	1.56359601	-5.96057532e-08	0.007	3.38839357e-08
629.213477	1.56332088	-5.89429163e-08	0.007	3.42195108e-08
635.554785	1.56304646	-5.98979e-08	0.007	3.45436924e-08
642.025146	1.56277299	-5.61116664e-08	0.007	3.48956632e-08
648.628662	1.56250024	-5.47043122e-08	0.007	3.5264339e-08
655.369385	1.56222796	-5.39259339e-08	0.007	3.56345247e-08
662.25166	1.56195629	-5.46667991e-08	0.007	3.60088848e-08
669.280078	1.56168544	-5.29856017e-08	0.007	3.641021e-08
676.459277	1.56141484	-5.35143911e-08	0.007	3.68140292e-08
683.794189	1.56114495	-5.49920109e-08	0.007	3.72366067e-08
691.289844	1.56087518	-5.37604166e-08	0.007	3.76524554e-08
698.951611	1.560606	-4.72008601e-08	0.007	3.80470233e-08
706.785205	1.56033671	-4.63934811e-08	0.007	3.84685066e-08
714.796338	1.56006777	-4.89204162e-08	0.007	3.88956529e-08
722.991162	1.55979908	-4.3771891e-08	0.007	3.92730115e-08
731.376123	1.55953038	-4.18938484e-08	0.007	3.98206268e-08
739.957764	1.55926168	-4.29236593e-08	0.007	4.01358022e-08
748.743164	1.55899274	-3.76205911e-08	0.007	4.06203036e-08
757.739795	1.55872369	-3.81358376e-08	0.007	4.11220142e-08
766.955176	1.55845428	-4.32024549e-08	0.007	4.16576214e-08
776.397656	1.5581845	-3.59014081e-08	0.007	4.22483737e-08
786.075342	1.5579145	-3.08042374e-08	0.007	4.29125819e-08
795.997412	1.55764365	-2.82368351e-08	0.007	4.37098677e-08
806.173096	1.55737245	-2.0803359e-08	0.007	4.47929231e-08
816.612305	1.55710018	-1.79320772e-08	0.007	4.6572854e-08
827.325488	1.55682719	-1.3689613e-08	0.007	4.98104669e-08
838.323438	1.55655324	-7.29136751e-09	0.007	5.88019802e-08
849.617676	1.55627811	-5.8345897e-09	0.007	7.93335033e-08
861.220605	1.55600166	-3.08361869e-09	0.007	4.67383572e-08
873.144629	1.55572379	-9.83792603e-10	0.007	4.74941864e-08
885.403516	1.5554446	1.64212288e-09	0.007	4.81150551e-08
898.011621	1.55516338	4.99628072e-09	0.007	4.87638765e-08
910.983984	1.55488038	7.92064192e-09	0.007	4.94801711e-08
924.336621	1.55459535	9.95603244e-09	0.007	5.0145907e-08
938.086621	1.55430806	1.27529436e-08	0.007	5.08827895e-08
952.251465	1.55401826	1.70711214e-08	0.007	5.16588017e-08
966.850977	1.55372572	1.76097998e-08	0.007	5.24625463e-08
981.905176	1.5534302	2.0015305e-08	0.007	5.33059961e-08
997.435254	1.55313146	1.72742833e-08	0.007	5.41981962e-08
1013.46475	1.55282938	1.82457462e-08	0.007	5.51160007e-08
1030.01787	1.55252314	1.57795021e-08	0.007	5.59707622e-08
1047.12041	1.55221319	1.38042644e-08	0.007	5.6974887e-08
1064.80078	1.5518986	2.06075637e-08	0.007	5.78864316e-08
1083.08857	1.55157912	2.06523776e-08	0.007	5.8841394e-08
1102.01504	1.55125463	1.81751538e-08	0.007	5.98475083e-08
1121.61553	1.55092418	1.54581485e-08	0.007	6.09040782e-08
1141.9251	1.55058742	1.1254798e-08	0.007	6.20197298e-08
1162.98418	1.55024421	5.27188959e-09	0.007	6.31970067e-08
1184.83447	1.54989362	1.37498422e-08	0.007	6.44500986e-08
1207.52119	1.54953504	1.02988764e-08	0.007	6.57470167e-08
1231.09414	1.54916763	5.37932721e-09	0.007	6.69660452e-08
1255.60576	1.54879081	4.26491198e-09	0.007	6.82412562e-08
1281.1127	1.54840398	-1.81881532e-09	0.007	6.96010574e-08
1307.67803	1.54800558	-1.01034381e-08	0.007	7.10442833e-08
1335.36846	1.54759502	-1.50645327e-08	0.007	7.2583461e-08
1364.25635	1.547171	-1.86935871e-08	0.007	7.42255111e-08
1394.42236	1.54673219	2.629635e-08	0.007	7.58880958e-08
1425.95254	1.5462774	5.70888297e-08	0.007	7.75582123e-08
1458.9416	1.5458045	1.25195854e-09	0.007	7.92966404e-08
1493.49326	1.54531205	-3.19290407e-08	0.007	8.08315619e-08
1529.72109	1.5447979	-3.25677512e-08	0.007	8.28360811e-08
1567.74951	1.54425967	-3.63285331e-08	0.007	8.48212096e-08
1607.71758	1.54369509	-3.56619481e-08	0.007	8.70433681e-08
1649.77695	1.54310083	-8.57016857e-09	0.007	8.94664112e-08
1694.09512	1.54247403	3.26167111e-08	0.007	9.20912555e-08
1740.86094	1.54181063	9.14466511e-08	0.007	9.47326271e-08
1790.28203	1.54110658	1.73272511e-07	0.007	9.72828076e-08
1842.59023	1.54035711	2.62275876e-07	0.007	1.00063787e-07
1898.04805	1.53955674	3.940618e-07	0.007	1.03122289e-07
1956.94785	1.53870022	4.67540332e-07	0.007	1.06432395e-07
2019.62031	1.5377804	6.05573405e-07	0.007	1.10102377e-07
2086.43965	1.53679109	7.40307428e-07	0.007	1.13885193e-07
2157.83047	1.53572512	1.19333981e-06	0.007	1.1783419e-07
2234.28125	1.53457642	2.30404794e-06	0.007	1.22590905e-07
2316.34824	1.53334081	2.08167376e-06	0.007	1.27037538e-07
2404.67246	1.53201771	2.37839367e-06	0.007	1.32188347e-07
2500.00098	1.53061604	3.67719895e-06	0.007	1.37920324e-07

File: Workspace/SMEQ/FileNK/GlassFlabeg5mm_nk.txt
Flabeg Glass 5 mm; <n> from 2 4 5 mm ; k by Tn                              
  201
280	1.6187408	1.36697236e-05	0	6.81284291e-08
281.248755	1.61796665	1.28875636e-05	0	5.8241767e-08
282.508667	1.61720228	1.21059047e-05	0	5.0043127e-08
283.779956	1.61644709	1.13418264e-05	0	4.34388312e-08
285.06272	1.61570168	1.06033995e-05	0	3.83533916e-08
286.357129	1.61496508	9.89026012e-06	0	3.40655788e-08
287.663354	1.61423779	9.21126139e-06	0	3.06099537e-08
288.981543	1.61351907	8.56392398e-06	0	2.79010237e-08
290.31189	1.61280918	7.94591961e-06	0	2.55377017e-08
291.654517	1.61210775	7.33179604e-06	0	2.36784672e-08
293.009619	1.61141467	6.76689342e-06	0	2.20504717e-08
294.377393	1.61072981	6.23703363e-06	0	2.07571702e-08
295.757983	1.61005294	5.72250428e-06	0	1.97712779e-08
297.151587	1.60938406	5.23703511e-06	0	1.88972535e-08
298.558398	1.60872281	4.78901575e-06	0	1.81407813e-08
299.978589	1.60806918	4.37190738e-06	0	1.74759407e-08
301.412354	1.60742319	3.960713e-06	0	1.6987542e-08
302.859863	1.60678434	3.58929765e-06	0	1.65692882e-08
304.321362	1.60615289	3.25166388e-06	0	1.62090146e-08
305.797046	1.60552847	2.94445499e-06	0	1.58994453e-08
307.287109	1.60491085	2.66174493e-06	0	1.56472879e-08
308.791748	1.60430038	2.39899941e-06	0	1.54373083e-08
310.311206	1.60369635	2.15396039e-06	0	1.52625717e-08
311.845703	1.60309911	1.91380923e-06	0	1.51072186e-08
313.39541	1.60250831	1.69995928e-06	0	1.49867105e-08
314.96062	1.60192382	1.50757569e-06	0	1.48929189e-08
316.541553	1.60134578	1.33905905e-06	0	1.48248205e-08
318.138452	1.60077369	1.18520234e-06	0	1.47734909e-08
319.751538	1.60020792	1.04506364e-06	0	1.4736429e-08
321.38103	1.59964788	9.19742092e-07	0	1.47135495e-08
323.027246	1.59909391	8.05682873e-07	0	1.47012997e-08
324.690405	1.59854567	7.02005138e-07	0	1.46988555e-08
326.370752	1.59800303	6.08871346e-07	0	1.47052504e-08
328.068628	1.59746611	5.25496034e-07	0	1.47203139e-08
329.784229	1.59693456	4.51665016e-07	0	1.47428096e-08
331.517871	1.59640837	3.91175831e-07	0	1.4775452e-08
333.269849	1.59588742	3.36724128e-07	0	1.48133381e-08
335.040454	1.59537184	2.87612238e-07	0	1.48559707e-08
336.829956	1.59486127	2.45051268e-07	0	1.49036907e-08
338.638696	1.59435582	2.06654221e-07	0	1.49552264e-08
340.466919	1.59385538	1.72590617e-07	0	1.50107127e-08
342.315039	1.59335983	1.44037855e-07	0	1.50709951e-08
344.183325	1.59286904	1.18533954e-07	0	1.51345532e-08
346.07207	1.59238315	9.78756205e-08	0	1.52021045e-08
347.981714	1.59190166	8.01500306e-08	0	1.5272807e-08
349.912524	1.59142494	6.39539053e-08	0	1.5345865e-08
351.864917	1.59095263	4.90305254e-08	0	1.54211719e-08
353.83916	1.59048498	3.61810599e-08	0	1.54989479e-08
355.835718	1.59002161	2.55361119e-08	0	1.55795785e-08
357.854932	1.5895623	1.80553794e-08	0	1.56635327e-08
359.897192	1.58910763	1.13791643e-08	0	1.57501674e-08
361.962866	1.5886569	6.55234089e-09	0	1.58386602e-08
364.052441	1.58821023	2.46611442e-09	0	1.59295919e-08
366.16626	1.58776772	-1.0850032e-09	0	1.60226641e-08
368.304736	1.58732927	-3.72800368e-09	0	1.61176672e-08
370.468384	1.58689463	-5.15484144e-09	0	1.62156883e-08
372.657593	1.58646393	-4.37671588e-09	0	1.63022484e-08
374.872803	1.5860368	-4.03686995e-09	0	1.64174647e-08
377.114526	1.58561349	-3.34861605e-09	0	1.65007688e-08
379.383228	1.58519411	-3.56801166e-09	0	1.65995928e-08
381.679419	1.58477819	-5.03793496e-09	0	1.6691919e-08
384.00354	1.58436584	-7.31772154e-09	0	1.67863128e-08
386.356104	1.58395696	-1.08627205e-08	0	1.68810921e-08
388.73772	1.58355153	-1.45931054e-08	0	1.69782162e-08
391.148877	1.58314979	-1.78166442e-08	0	1.70767915e-08
393.590088	1.58275127	-2.05883008e-08	0	1.71781576e-08
396.062012	1.58235586	-2.2526752e-08	0	1.72859522e-08
398.565186	1.5819639	-2.34979609e-08	0	1.73916419e-08
401.100195	1.58157504	-2.38716513e-08	0	1.74956352e-08
403.667603	1.58118927	-2.31110029e-08	0	1.76073591e-08
406.26814	1.58080673	-2.31396076e-08	0	1.77203727e-08
408.902417	1.58042741	-2.38310527e-08	0	1.7835788e-08
411.571045	1.58005083	-2.37222171e-08	0	1.79527095e-08
414.274756	1.57967734	-2.37240982e-08	0	1.80725195e-08
417.014209	1.57930684	-2.48075516e-08	0	1.8201245e-08
419.790137	1.5789392	-2.53193253e-08	0	1.83184969e-08
422.603271	1.5785743	-2.39925093e-08	0	1.84465669e-08
425.454346	1.57821226	-2.32636754e-08	0	1.85709919e-08
428.344141	1.57785273	-2.35664288e-08	0	1.86957365e-08
431.273535	1.57749605	-2.38607996e-08	0	1.88155376e-08
434.243213	1.57714212	-2.43152591e-08	0	1.89469382e-08
437.254053	1.57679069	-2.39224427e-08	0	1.9079696e-08
440.306982	1.57644188	-2.3780018e-08	0	1.92084144e-08
443.402832	1.57609558	-2.40506086e-08	0	1.93363139e-08
446.54248	1.57575202	-2.50303138e-08	0	1.9467997e-08
449.726953	1.5754106	-2.68612848e-08	0	1.95595948e-08
452.957178	1.57507181	-2.79654859e-08	0	1.97404564e-08
456.234131	1.57473493	-2.9278894e-08	0	1.98482581e-08
459.558838	1.57440078	-3.07958601e-08	0	1.99797903e-08
462.932373	1.57406878	-3.13528403e-08	0	2.01243999e-08
466.355762	1.57373905	-3.21633919e-08	0	2.02350421e-08
469.830225	1.5734117	-3.35165353e-08	0	2.03869774e-08
473.356836	1.57308626	-3.40453319e-08	0	2.05290114e-08
476.936719	1.57276309	-3.39689308e-08	0	2.06822026e-08
480.571191	1.57244194	-3.41287567e-08	0	2.08558149e-08
484.261523	1.57212305	-3.49990046e-08	0	2.09965201e-08
488.008936	1.57180583	-3.6738836e-08	0	2.11591207e-08
491.814844	1.571491	-3.8740275e-08	0	2.13256612e-08
495.680518	1.57117784	-4.09242666e-08	0	2.14948592e-08
499.607471	1.5708667	-4.33547207e-08	0	2.16700222e-08
503.597168	1.57055736	-4.36238992e-08	0	2.18487486e-08
507.651025	1.5702498	-4.37405667e-08	0	2.20619718e-08
511.770752	1.56994414	-4.48768418e-08	0	2.22196448e-08
515.957861	1.56964016	-4.66293528e-08	0	2.24121735e-08
520.214014	1.56933808	-4.53896618e-08	0	2.26177068e-08
524.541064	1.56903756	-4.59542235e-08	0	2.28130421e-08
528.940625	1.56873858	-4.59283882e-08	0	2.29912711e-08
533.414697	1.56844151	-4.68079868e-08	0	2.31770549e-08
537.96499	1.56814563	-4.77797677e-08	0	2.34395863e-08
542.593652	1.56785154	-4.7662553e-08	0	2.36333211e-08
547.302637	1.56755888	-4.77664415e-08	0	2.38217819e-08
552.094043	1.56726766	-4.79030433e-08	0	2.39866296e-08
556.970117	1.56697786	-4.67648889e-08	0	2.421441e-08
561.933105	1.56668937	-4.6697906e-08	0	2.44224818e-08
566.985254	1.56640232	-4.71415333e-08	0	2.46275444e-08
572.129199	1.56611657	-4.85175384e-08	0	2.48419205e-08
577.367236	1.56583202	-4.65062477e-08	0	2.50865533e-08
582.702051	1.56554854	-4.54391866e-08	0	2.53133692e-08
588.136475	1.56526649	-4.43969483e-08	0	2.5536492e-08
593.673193	1.56498551	-4.50989681e-08	0	2.57671466e-08
599.315137	1.56470561	-4.2964885e-08	0	2.60158828e-08
605.065332	1.56442666	-4.09121128e-08	0	2.62721347e-08
610.926904	1.56414878	-4.07263414e-08	0	2.65445337e-08
616.903223	1.56387198	-4.14811794e-08	0	2.68030931e-08
622.997559	1.56359601	-3.92076842e-08	0	2.70824554e-08
629.213477	1.56332088	-3.69274105e-08	0	2.73704828e-08
635.554785	1.56304646	-3.81625895e-08	0	2.76647878e-08
642.025146	1.56277299	-3.58958019e-08	0	2.79707209e-08
648.628662	1.56250024	-3.41999637e-08	0	2.82608639e-08
655.369385	1.56222796	-3.2161374e-08	0	2.85352897e-08
662.25166	1.56195629	-3.07266141e-08	0	2.88169542e-08
669.280078	1.56168544	-2.9832254e-08	0	2.91118596e-08
676.459277	1.56141484	-2.74991763e-08	0	2.94159648e-08
683.794189	1.56114495	-2.628666e-08	0	2.97306393e-08
691.289844	1.56087518	-2.66567071e-08	0	3.00506287e-08
698.951611	1.560606	-2.1647697e-08	0	3.03874259e-08
706.785205	1.56033671	-1.75136528e-08	0	3.0735908e-08
714.796338	1.56006777	-1.99503916e-08	0	3.10928812e-08
722.991162	1.55979908	-1.48191006e-08	0	3.14687263e-08
731.376123	1.55953038	-1.19464181e-08	0	3.18683284e-08
739.957764	1.55926168	-1.29919391e-08	0	3.22621716e-08
748.743164	1.55899274	-6.9720425e-09	0	3.26897762e-08
757.739795	1.55872369	-4.91181051e-09	0	3.30959473e-08
766.955176	1.55845428	-1.6934063e-09	0	3.35173596e-08
776.397656	1.5581845	-1.04995479e-09	0	3.39623867e-08
786.075342	1.5579145	9.01027786e-09	0	3.44770221e-08
795.997412	1.55764365	1.20836026e-08	0	3.5090455e-08
806.173096	1.55737245	1.77996284e-08	0	3.59297267e-08
816.612305	1.55710018	1.84351094e-08	0	3.72930096e-08
827.325488	1.55682719	2.42521949e-08	0	3.9826034e-08
838.323438	1.55655324	1.74429253e-08	0	4.71512074e-08
849.617676	1.55627811	3.12114565e-08	0	6.36883684e-08
861.220605	1.55600166	3.42921567e-08	0	3.75394507e-08
873.144629	1.55572379	3.61907304e-08	0	3.80340133e-08
885.403516	1.5554446	3.82338357e-08	0	3.85487482e-08
898.011621	1.55516338	4.29577085e-08	0	3.90872046e-08
910.983984	1.55488038	4.32200267e-08	0	3.95854087e-08
924.336621	1.55459535	4.85683529e-08	0	4.00900788e-08
938.086621	1.55430806	4.9460823e-08	0	4.06724467e-08
952.251465	1.55401826	5.05883051e-08	0	4.12605843e-08
966.850977	1.55372572	5.40301244e-08	0	4.18928892e-08
981.905176	1.5534302	5.40619816e-08	0	4.25527951e-08
997.435254	1.55313146	4.6823466e-08	0	4.32406253e-08
1013.46475	1.55282938	4.94552239e-08	0	4.3967006e-08
1030.01787	1.55252314	4.92182188e-08	0	4.47279369e-08
1047.12041	1.55221319	4.53212365e-08	0	4.55245868e-08
1064.80078	1.5518986	4.98410486e-08	0	4.63417322e-08
1083.08857	1.55157912	4.90149503e-08	0	4.71155275e-08
1102.01504	1.55125463	4.79148845e-08	0	4.79439173e-08
1121.61553	1.55092418	4.75571369e-08	0	4.87576628e-08
1141.9251	1.55058742	4.63823682e-08	0	4.96251857e-08
1162.98418	1.55024421	4.8307939e-08	0	5.04840258e-08
1184.83447	1.54989362	4.24787139e-08	0	5.1424248e-08
1207.52119	1.54953504	3.90767241e-08	0	5.24213775e-08
1231.09414	1.54916763	3.47612392e-08	0	5.35013562e-08
1255.60576	1.54879081	3.6386357e-08	0	5.45980079e-08
1281.1127	1.54840398	2.8396391e-08	0	5.57827491e-08
1307.67803	1.54800558	1.98435117e-08	0	5.69207543e-08
1335.36846	1.54759502	1.3630796e-08	0	5.80573527e-08
1364.25635	1.547171	1.33541764e-08	0	5.92709242e-08
1394.42236	1.54673219	6.52573391e-08	0	6.05951271e-08
1425.95254	1.5462774	8.9758089e-08	0	6.19937168e-08
1458.9416	1.5458045	3.26929772e-08	0	6.34403818e-08
1493.49326	1.54531205	-3.10743076e-09	0	6.50057714e-08
1529.72109	1.5447979	-1.33664937e-08	0	6.6565093e-08
1567.74951	1.54425967	-1.4112878e-08	0	6.80748897e-08
1607.71758	1.54369509	-9.54482005e-09	0	6.98606186e-08
1649.77695	1.54310083	1.87466398e-08	0	7.17251041e-08
1694.09512	1.54247403	6.48680896e-08	0	7.37494901e-08
1740.86094	1.54181063	1.33598874e-07	0	7.58451293e-08
1790.28203	1.54110658	2.12895529e-07	0	7.79681812e-08
1842.59023	1.54035711	3.09752892e-07	0	8.0288352e-08
1898.04805	1.53955674	4.17717445e-07	0	8.23886666e-08
1956.94785	1.53870022	5.30797706e-07	0	8.50123882e-08
2019.62031	1.5377804	6.8419763e-07	0	8.79127526e-08
2086.43965	1.53679109	8.24551989e-07	0	9.10949041e-08
2157.83047	1.53572512	1.30673664e-06	0	9.46329237e-08
2234.28125	1.53457642	2.44941134e-06	0	9.83905011e-08
2316.34824	1.53334081	2.22693666e-06	0	1.01733121e-07
2404.67246	1.53201771	2.54579186e-06	0	1.05805839e-07
2500.00098	1.53061604	3.88946773e-06	0	1.11036456e-07
