Repository: mmonty1960/SMEQ

Solar Mirror Exhaustive Qualification (SMEQ) software

SMEQ is based on two milestones: 

1) the Equivalent Model Algorithm for Solar Mirror (EMA4SM) 

2) the Soiled Mirror Modeling software (SoilMirMod)

EMA4SM allows to model the hemispherical spectral reflectance and predicts the near-specular reflectance at any incidence angle and any acceptance angle in the range covered by suitable experimental data such as SMQ2, VLABS, UNIZA and S2R at some spare wavelengths \[AIP Conference Proceedings 2303, 100005 (2020)\] DOI: [https://doi.org/10.1063/5.0028768](https://doi.org/10.1063/5.0028768)

SoilMirMod software deals with the modeling of the reflectance spectral loss due to soiling.

File: Workspace/SMEQ/FileNK/GlassGuardian092_nk.txt
Vetro Guardian 0.92 mm; n-k Ibridone 15 nov 2010                            
  201
300	1.5768849	7.53490394e-06	0.00198256969	5.45310286e-08
301.32583	1.5768501	6.8861782e-06	0.00197970867	5.43507213e-08
302.66343	1.5767835	6.30319619e-06	0.00197678804	5.42074758e-08
304.01296	1.5766872	5.76467846e-06	0.00197374821	5.32731974e-08
305.37458	1.576563	5.21266156e-06	0.00197058916	5.31617843e-08
306.74849	1.5764124	4.76006562e-06	0.00196743011	5.30887974e-08
308.13477	1.5762373	4.31268427e-06	0.00196421146	5.3370286e-08
309.53362	1.5760393	3.8943449e-06	0.00196093321	5.33026423e-08
310.94526	1.5758198	3.49772745e-06	0.00195753574	5.32569402e-08
312.36985	1.5755804	3.16209457e-06	0.00195419788	5.32376134e-08
313.80752	1.5753222	2.86334171e-06	0.00195086002	5.32351123e-08
315.25852	1.5750467	2.57244642e-06	0.00194740295	5.32438662e-08
316.72297	1.5747551	2.27524879e-06	0.00194394588	5.32528475e-08
318.2011	1.5744485	2.04741536e-06	0.00194054842	5.32926379e-08
319.69309	1.5741282	1.81361554e-06	0.00193709135	5.33345883e-08
321.19915	1.573795	1.66082157e-06	0.00193363428	5.34209903e-08
322.71946	1.5734501	1.44411831e-06	0.00193017721	5.34795959e-08
324.25422	1.5730944	1.22697008e-06	0.00192677975	5.35561071e-08
325.80364	1.5727286	1.09484006e-06	0.00192338228	5.36556968e-08
327.36797	1.5723538	9.67583333e-07	0.00191992521	5.3765973e-08
328.94736	1.5719708	8.926541e-07	0.00191652775	5.39636744e-08
330.54209	1.5715803	7.29203975e-07	0.00191307068	5.39410792e-08
332.15234	1.5711827	6.00790258e-07	0.00190979242	5.41117515e-08
333.77837	1.5707791	5.87725424e-07	0.00190645456	5.43356009e-08
335.42039	1.5703698	4.87743762e-07	0.00190317631	5.4529707e-08
337.07866	1.5699557	3.75874407e-07	0.00189989805	5.47199193e-08
338.75339	1.569537	3.38179376e-07	0.0018966198	5.4946085e-08
340.44485	1.5691146	2.97294633e-07	0.00189346075	5.51297106e-08
342.1533	1.5686888	2.32654457e-07	0.0018901825	5.53080426e-08
343.87896	1.5682598	2.03427732e-07	0.00188708305	5.55033211e-08
345.62212	1.5678285	1.50704963e-07	0.00188392401	5.5691352e-08
347.38306	1.5673951	9.76094938e-08	0.00188082457	5.58888473e-08
349.16201	1.5669599	1.19560099e-07	0.00187778473	5.61193403e-08
350.95928	1.5665233	9.5263033e-08	0.00187474489	5.63407525e-08
352.77517	1.5660857	6.49186731e-08	0.00187176466	5.65554998e-08
354.60994	1.5656474	3.48073925e-08	0.00186872482	5.6779097e-08
356.46387	1.5652086	2.63754316e-08	0.0018658042	5.70250833e-08
358.3373	1.5647696	4.07099314e-08	0.00186294317	5.72763525e-08
360.23054	1.5643307	5.93059291e-09	0.00186008215	5.7514697e-08
362.1439	1.5638921	-1.45066661e-08	0.00185722113	5.77575605e-08
364.07766	1.563454	-1.90983638e-08	0.00185447931	5.80046517e-08
366.0322	1.5630167	-1.29835174e-08	0.0018517375	5.82772088e-08
368.00786	1.5625802	-8.65051408e-09	0.00184899569	5.85554503e-08
370.00493	1.5621449	-5.54042003e-08	0.00184637308	5.88149263e-08
372.0238	1.5617108	-1.64520326e-08	0.00184369087	5.91073643e-08
374.06484	1.5612781	-3.53215874e-08	0.00184106827	5.93875207e-08
376.12839	1.560847	-1.11854774e-08	0.00183850527	6.12441653e-08
378.21482	1.5604175	6.061574e-08	0.00183594227	6.17583424e-08
380.32454	1.5599899	1.53276911e-08	0.00183337927	6.20276097e-08
382.45793	1.5595641	-7.36173433e-09	0.00183093548	6.2322826e-08
384.61538	1.5591403	-3.04939931e-08	0.00182849169	6.261903e-08
386.79731	1.5587186	-3.03024592e-08	0.0018261075	6.28003605e-08
389.00415	1.5582992	-4.17016501e-08	0.00182366371	6.31013535e-08
391.2363	1.5578818	-5.69142422e-08	0.00182139874	6.34208916e-08
393.49424	1.5574669	-5.37879039e-08	0.00181907415	6.37549391e-08
395.77837	1.5570543	-5.99063341e-08	0.00181680918	6.40996163e-08
398.08916	1.5566441	-7.20757001e-08	0.0018145442	6.44335145e-08
400.42712	1.5562365	-6.70152929e-08	0.00181233883	6.4727061e-08
402.7927	1.5558313	-6.35775166e-08	0.00181013346	6.5076037e-08
405.18638	1.5554287	-5.31744746e-08	0.00180798769	6.54224905e-08
407.60869	1.5550288	-5.79594612e-08	0.00180584192	6.57818617e-08
410.06016	1.5546315	-4.77694648e-08	0.00180369616	6.6146491e-08
412.54126	1.5542368	-5.14145277e-08	0.0018016696	6.64919568e-08
415.05259	1.5538448	-5.32938245e-08	0.00179958344	6.68752449e-08
417.59468	1.5534555	-5.09465643e-08	0.00179761648	6.72624054e-08
420.16807	1.5530689	-6.20403924e-08	0.00179564953	6.76603307e-08
422.77339	1.552685	-6.40236664e-08	0.00179362297	6.80065426e-08
425.41123	1.5523039	-4.61162522e-08	0.00179171562	6.84165542e-08
428.08218	1.5519254	-5.10184925e-08	0.00178980827	6.88158011e-08
430.78691	1.5515498	-5.82479771e-08	0.00178790092	6.95477453e-08
433.52603	1.5511769	-5.7398637e-08	0.00178605318	6.99599028e-08
436.3002	1.5508066	-5.18615728e-08	0.00178426504	7.0404397e-08
439.11006	1.5504391	-4.73483155e-08	0.0017824769	7.08556769e-08
441.9564	1.5500745	-4.10529211e-08	0.00178062916	7.11385937e-08
444.83984	1.5497124	-7.74575497e-08	0.00177890062	7.15613808e-08
447.76118	1.549353	-7.00186717e-08	0.00177717209	7.20279871e-08
450.72114	1.5489963	-5.66813476e-08	0.00177550316	7.25077456e-08
453.72051	1.5486424	-5.02279214e-08	0.00177377462	7.29954905e-08
456.76006	1.5482911	-5.77364077e-08	0.00177210569	7.34633687e-08
459.84058	1.5479424	-6.98283245e-08	0.00177049637	7.39575583e-08
462.96294	1.5475963	-6.04625541e-08	0.00176888704	7.4459912e-08
466.12803	1.547253	-7.61947234e-08	0.00176721811	7.49563398e-08
469.33667	1.5469121	-7.68098261e-08	0.00176566839	7.54663034e-08
472.58979	1.5465738	-7.40434416e-08	0.00176417828	7.59888579e-08
475.88833	1.5462379	-7.25541369e-08	0.00176262856	7.65128689e-08
479.2332	1.5459048	-7.92457158e-08	0.00176107883	7.70481847e-08
482.62549	1.5455741	-7.9413816e-08	0.00175952911	7.75992959e-08
486.06611	1.5452458	-7.25230791e-08	0.0017580986	7.81570719e-08
489.55615	1.5449198	-7.76341125e-08	0.00175666809	7.87135974e-08
493.09663	1.5445964	-8.55513562e-08	0.00175523758	7.92692774e-08
496.68872	1.5442753	-8.61237268e-08	0.00175380707	7.98535922e-08
500.33354	1.5439566	-9.42612104e-08	0.00175243616	8.04304605e-08
504.03228	1.5436401	-9.32990076e-08	0.00175106525	8.1021426e-08
507.78604	1.5433261	-9.34520088e-08	0.00174963474	8.16364292e-08
511.59619	1.5430142	-9.93417757e-08	0.00174838305	8.22475954e-08
515.46392	1.5427046	-8.24923987e-08	0.00174701214	8.28866291e-08
519.39058	1.5423971	-2.34541702e-08	0.00174576044	8.35763103e-08
523.37754	1.5420918	-4.88140515e-08	0.00174444914	8.41948307e-08
527.42617	1.5417887	-9.2239496e-08	0.00174319744	8.48053432e-08
531.53794	1.5414877	-8.96599914e-08	0.00174188614	8.54795204e-08
535.71431	1.5411887	-9.95791112e-08	0.00174069405	8.61453415e-08
539.95674	1.5408918	-1.03073859e-07	0.00173944235	8.68312071e-08
544.26704	1.5405967	-9.90359794e-08	0.00173825026	8.7528754e-08
548.64668	1.5403038	-9.96689735e-08	0.00173705816	8.82444624e-08
553.09736	1.5400126	-1.1122269e-07	0.00173592567	8.89656562e-08
557.6208	1.5397234	-1.06505091e-07	0.00173479319	8.97029224e-08
562.2189	1.5394361	-1.01016333e-07	0.00173360109	9.02393609e-08
566.89341	1.5391506	-1.02222209e-07	0.00173246861	9.0994142e-08
571.64639	1.5388666	-9.58077493e-08	0.00173145533	9.17682925e-08
576.47964	1.5385847	-9.84207063e-08	0.00173026323	9.25624732e-08
581.39541	1.5383043	-9.73375549e-08	0.00172919035	9.3353151e-08
586.39565	1.5380256	-1.09607555e-07	0.00172817707	9.41629423e-08
591.48262	1.5377485	-1.0152835e-07	0.00172710419	9.49860137e-08
596.65864	1.537473	-9.10275162e-08	0.00172609091	9.58360715e-08
601.92617	1.5371989	-9.20268874e-08	0.00172507763	9.44070138e-08
607.2874	1.5369264	-9.06350621e-08	0.00172406435	9.52656336e-08
612.74512	1.5366553	-9.87952546e-08	0.00172305107	9.6127053e-08
618.30171	1.5363857	-7.67467014e-08	0.0017220974	9.70215908e-08
623.96006	1.5361173	-7.65279324e-08	0.00172114372	9.79152404e-08
629.7229	1.5358503	-7.92160719e-08	0.00172019005	9.88327287e-08
635.59321	1.5355844	-7.36268433e-08	0.00171929598	9.97667229e-08
641.57397	1.5353199	-6.03575714e-08	0.0017183423	1.00749652e-07
647.66841	1.5350566	-5.73148888e-08	0.00171744823	1.01715351e-07
653.87969	1.5347943	-5.40113838e-08	0.00171655416	1.02687828e-07
660.21128	1.5345331	-6.62494983e-08	0.0017156601	1.03704679e-07
666.66665	1.5342729	-6.27509209e-08	0.00171482563	1.04717877e-07
673.24956	1.5340136	-7.22762792e-08	0.00171399117	1.05768784e-07
679.96372	1.5337553	-7.98662256e-08	0.0017131567	1.06816671e-07
686.81318	1.5334979	-8.5081858e-08	0.00171226263	1.07922389e-07
693.80205	1.5332413	-1.05582828e-07	0.00171148777	1.09006415e-07
700.93457	1.5329852	-1.03201657e-07	0.00171071291	1.10155902e-07
708.21528	1.53273	-1.08815854e-07	0.00170987844	1.1130161e-07
715.64888	1.5324754	-1.16622353e-07	0.00170916319	1.12500778e-07
723.24014	1.5322212	-1.01956623e-07	0.00170838833	1.13724631e-07
730.99414	1.5319675	-9.00266031e-08	0.00170767307	1.1496963e-07
738.91626	1.5317143	-8.52346673e-08	0.00170689821	1.16254505e-07
747.01196	1.5314615	-9.44512379e-08	0.00170618296	1.17545888e-07
755.28701	1.5312088	-7.59887442e-08	0.00170552731	1.18938601e-07
763.74746	1.5309564	-5.83817474e-08	0.00170475245	1.20353334e-07
772.39961	1.530704	-6.85317261e-08	0.0017041564	1.2184141e-07
781.25	1.5304517	-3.26089555e-08	0.00170350075	1.23445886e-07
790.30557	1.5301993	-2.30616557e-08	0.00170278549	1.25214427e-07
799.57358	1.5299467	-2.34485746e-08	0.00170218945	1.2727223e-07
809.06152	1.5296938	-2.0481135e-08	0.0017015934	1.29952994e-07
818.77729	1.5294409	-1.09902469e-08	0.00170093775	1.34165759e-07
828.7293	1.5291872	-3.06838999e-08	0.0017003417	1.42334855e-07
838.92617	1.528933	2.58140354e-08	0.00169980526	1.62183412e-07
849.37715	1.5286782	-3.01344549e-08	0.00169920921	2.0430808e-07
860.0917	1.5284225	-1.09887193e-08	0.00169873238	2.3744856e-07
871.08018	1.5281659	-3.25462466e-08	0.00169813633	1.36928449e-07
882.35293	1.5279082	-1.81736315e-08	0.00169765949	1.38993741e-07
893.92129	1.5276494	-8.67671304e-08	0.00169718266	1.40744163e-07
905.79707	1.5273892	-3.47574982e-08	0.00169670582	1.42586785e-07
917.99268	1.5271275	-4.43371526e-08	0.00169616938	1.44480452e-07
930.52109	1.5268639	-8.31306508e-08	0.00169581175	1.46395436e-07
943.39619	1.5265987	-6.29708552e-08	0.00169533491	1.48370404e-07
956.63262	1.5263313	-5.0945463e-08	0.00169497728	1.5040159e-07
970.2458	1.5260617	-4.43438601e-08	0.00169456005	1.52510339e-07
984.25195	1.5257895	-1.02952484e-07	0.00169414282	1.54615506e-07
998.66846	1.5255146	-1.07398641e-07	0.0016938448	1.56855805e-07
1013.5135	1.5252367	-4.75295359e-08	0.00169348717	1.59214196e-07
1028.8065	1.5249556	-5.10910887e-08	0.00169318914	1.62015041e-07
1044.5684	1.5246708	-4.9057288e-08	0.00169295073	1.64514589e-07
1060.8204	1.5243824	-5.44368319e-08	0.0016926527	1.67106407e-07
1077.5862	1.5240896	-5.48843566e-08	0.00169241428	1.6975595e-07
1094.8905	1.523792	-6.05745853e-08	0.00169229507	1.725045e-07
1112.7597	1.5234897	-4.62766714e-08	0.00169205666	1.75319528e-07
1131.2217	1.5231819	-6.26941556e-08	0.00169187784	1.78227964e-07
1150.3067	1.5228682	-7.30351175e-08	0.00169175863	1.81263587e-07
1170.0468	1.522548	-4.42365966e-08	0.00169163942	1.83980688e-07
1190.4762	1.5222207	-3.51844989e-08	0.00169157982	1.87201536e-07
1211.6317	1.5218859	-7.87555052e-08	0.00169157982	1.90987706e-07
1233.5527	1.5215427	-8.13896506e-08	0.00169157982	1.94451715e-07
1256.2814	1.5211903	-8.61822969e-08	0.00169163942	1.98071291e-07
1279.8635	1.520828	-1.01546782e-07	0.00169175863	2.02250163e-07
1304.3479	1.5204548	-1.18506271e-07	0.00169187784	2.01406024e-07
1329.7872	1.5200696	-1.37963085e-07	0.00169205666	2.04863966e-07
1356.2387	1.5196713	-1.53864605e-07	0.00169229507	2.08963172e-07
1383.7639	1.5192585	-1.47776277e-07	0.0016926527	2.13235836e-07
1412.4294	1.5188297	-1.09936465e-07	0.00169306993	2.17651674e-07
1442.3077	1.5183834	-1.55808152e-07	0.00169348717	2.22309041e-07
1473.4774	1.5179175	-1.99238158e-07	0.001693964	2.27155326e-07
1506.0241	1.5174299	-2.47122586e-07	0.00169456005	2.32215157e-07
1540.041	1.5169183	-2.41184267e-07	0.0016952157	2.42994048e-07
1575.6303	1.5163795	-3.60255399e-07	0.00169610977	2.53987167e-07
1612.9032	1.5158105	-4.20183881e-07	0.00169700384	2.59956238e-07
1651.9824	1.5152075	-3.32439441e-07	0.00169795752	2.66374826e-07
1693.0023	1.5145659	-3.27535474e-07	0.00169914961	2.73000978e-07
1736.1111	1.5138806	-2.6669332e-07	0.00170040131	2.80019975e-07
1781.4727	1.5131452	-1.78742511e-07	0.00170195103	2.81301453e-07
1829.2684	1.5123525	-1.03331502e-07	0.00170367956	2.88867255e-07
1879.6992	1.5114936	-2.44496494e-08	0.00170564651	2.96924327e-07
1932.9896	1.5105575	1.28844093e-07	0.00170779228	3.05441489e-07
1989.3898	1.5095313	2.59998728e-07	0.00171035528	3.14384948e-07
2049.1803	1.5083983	3.33517278e-07	0.0017132163	3.23882404e-07
2112.676	1.507138	5.22678249e-07	0.00171661377	3.33981831e-07
2180.2326	1.5057243	1.26891109e-06	0.00172054768	3.44776907e-07
2252.2523	1.5041234	2.05001766e-06	0.00172501802	3.56243902e-07
2329.1926	1.5022907	1.75181526e-06	0.00173044205	3.69060842e-07
2411.5756	1.5001669	2.2504762e-06	0.00173676014	3.82001474e-07
2500	1.4976697	4.07328389e-06	0.00174444914	3.96419068e-07

File: Workspace/SMEQ/FileNK/ReflexGlass0p95mm.txt
nk Sub 0.95 mm Reflex mag/2017                                              
201
300	1.60486603	1.41091141e-05	0.00229609013	5.92613105e-08
301.32583	1.60401213	1.29047539e-05	0.00227475166	5.86946953e-08
302.663477	1.60317028	1.17594836e-05	0.00225400925	5.89279807e-08
304.012988	1.60233998	1.07090545e-05	0.00223386288	5.84473128e-08
305.374585	1.60152113	9.79780361e-06	0.00221419334	5.80553206e-08
306.748486	1.60071361	8.88630348e-06	0.00219506025	5.76851562e-08
308.134766	1.59991682	8.05094533e-06	0.00217664242	5.73645593e-08
309.533618	1.59913099	7.31304635e-06	0.00215852261	5.70532848e-08
310.945264	1.59835553	6.60953219e-06	0.00214105844	5.68772975e-08
312.369873	1.59759045	5.94255243e-06	0.00212407112	5.7106945e-08
313.807544	1.59683537	5.37351389e-06	0.00210750103	5.69300482e-08
315.258521	1.59609056	4.80789868e-06	0.00209122896	5.6761337e-08
316.722974	1.59535515	4.28873227e-06	0.00207567215	5.66167273e-08
318.201123	1.59462929	3.87858563e-06	0.00206047297	5.65449909e-08
319.693091	1.59391296	3.46289994e-06	0.0020455122	5.64645006e-08
321.199146	1.59320557	3.14346039e-06	0.00203120708	5.64371021e-08
322.719434	1.59250724	2.68955341e-06	0.00201714039	5.60829676e-08
324.254224	1.59181774	2.4177134e-06	0.00200355053	5.60830813e-08
325.803662	1.59113693	2.08240408e-06	0.00199025869	5.58530928e-08
327.367944	1.59046459	1.86691807e-06	0.00197732449	5.59249429e-08
328.947388	1.58980072	1.5943989e-06	0.00196474791	5.59928708e-08
330.54209	1.58914471	1.40117697e-06	0.00195252895	5.63068738e-08
332.152344	1.58849704	1.21192465e-06	0.00194060802	5.64054972e-08
333.778369	1.58785713	1.02295212e-06	0.00192898512	5.64999709e-08
335.42041	1.58722484	9.02867043e-07	0.00191771984	5.66274991e-08
337.078662	1.58660042	7.47093566e-07	0.00190663338	5.67415555e-08
338.753369	1.58598328	6.58826991e-07	0.00189602375	5.68931284e-08
340.444873	1.5853734	5.55169777e-07	0.00188559294	5.70451988e-08
342.153296	1.58477092	4.08372358e-07	0.00187546015	5.71790082e-08
343.878955	1.58417547	3.49088964e-07	0.00186550617	5.73558836e-08
345.622119	1.58358693	2.95161414e-07	0.00185590982	5.73536809e-08
347.383057	1.58300519	2.03652249e-07	0.0018466115	5.75332315e-08
349.162012	1.58243012	1.68407141e-07	0.00183749199	5.78875259e-08
350.959277	1.58186173	1.05569661e-07	0.0018286705	5.80739972e-08
352.775171	1.5812999	7.57240812e-08	0.00181996822	5.84395643e-08
354.609937	1.58074427	5.40556897e-08	0.00181162357	5.84981983e-08
356.463867	1.58019483	4.06887857e-08	0.00180351734	5.87139866e-08
358.337305	1.57965159	2.97081226e-09	0.00179553032	5.89311107e-08
360.230566	1.57911468	-5.71999914e-09	0.00178766251	5.91610174e-08
362.143896	1.57858348	-2.6142942e-08	0.00178015232	5.93850515e-08
364.077661	1.57805824	-4.42360708e-08	0.00177282095	5.96246394e-08
366.032227	1.57753873	-5.67340699e-08	0.00176560879	5.98706364e-08
368.007861	1.5770247	-6.73205776e-08	0.00175869465	6.01107786e-08
370.004932	1.57651639	-6.61235688e-08	0.00175189972	6.03804438e-08
372.023804	1.57601368	-5.42632073e-08	0.0017452836	6.06422503e-08
374.064819	1.5755161	-6.94672622e-08	0.00173890591	6.09038935e-08
376.128394	1.57502425	-4.62871732e-08	0.00173252821	6.11829378e-08
378.214819	1.57453716	-6.68859954e-08	0.00172656775	6.14497964e-08
380.324561	1.57405531	-5.4897864e-08	0.00172060728	6.17362446e-08
382.457935	1.57357872	-6.10414546e-08	0.00171482563	6.20178326e-08
384.615381	1.573107	-6.82305696e-08	0.00170916319	6.23050056e-08
386.797314	1.57264018	-8.64335163e-08	0.00170367956	6.26051602e-08
389.004126	1.57217824	-9.2457185e-08	0.00169831514	6.2901961e-08
391.236304	1.57172096	-1.0752143e-07	0.00169318914	6.32022861e-08
393.494214	1.57126844	-1.17859571e-07	0.00168806314	6.35184279e-08
395.778394	1.57082033	-1.23962707e-07	0.00168323517	6.38276987e-08
398.089185	1.57037699	-1.1986026e-07	0.00167840719	6.41506972e-08
400.427124	1.56993794	-1.18287424e-07	0.00167381763	6.44852918e-08
402.7927	1.56950331	-1.26462552e-07	0.00166928768	6.48235741e-08
405.186377	1.56907308	-1.2900837e-07	0.00166487694	6.51647625e-08
407.608691	1.56864703	-1.28397332e-07	0.00166070461	6.55040182e-08
410.060156	1.56822526	-1.4214676e-07	0.00165647268	6.58392949e-08
412.54126	1.56780767	-1.26050196e-07	0.00165241957	6.62074058e-08
415.052539	1.56739414	-1.40730293e-07	0.00164842606	6.65558133e-08
417.594678	1.56698465	-1.39410844e-07	0.00164455175	6.69204923e-08
420.168066	1.56657898	-1.34841045e-07	0.00164097548	6.72864005e-08
422.773389	1.56617737	-1.16542651e-07	0.00163733959	6.76792951e-08
425.41123	1.56577957	-1.21271555e-07	0.00163376331	6.80500776e-08
428.082178	1.56538534	-1.3010316e-07	0.00163042545	6.84337351e-08
430.786865	1.56499517	-1.23220559e-07	0.00162708759	6.88316391e-08
433.526025	1.56460857	-1.31198561e-07	0.00162380934	6.92290314e-08
436.300195	1.56422567	-1.31686264e-07	0.0016207099	6.96336784e-08
439.110059	1.56384623	-1.30051745e-07	0.00161767006	7.0042006e-08
441.956396	1.56347036	-1.32328154e-07	0.00161474943	7.04593788e-08
444.839893	1.56309783	-1.44408205e-07	0.00161194801	7.08944725e-08
447.761182	1.562729	-1.28840128e-07	0.0016091466	7.13226598e-08
450.721143	1.56236351	-1.38575075e-07	0.00160634518	7.17568014e-08
453.720508	1.56200123	-1.52863493e-07	0.00160384178	7.219559e-08
456.760059	1.56164229	-1.46234285e-07	0.00160133839	7.2655844e-08
459.840576	1.56128657	-1.44800183e-07	0.0015988946	7.3120539e-08
462.962939	1.56093407	-1.65705828e-07	0.00159651041	7.35727568e-08
466.128027	1.56058466	-1.55279878e-07	0.00159418583	7.40547108e-08
469.33667	1.56023848	-1.60253862e-07	0.00159192085	7.45394644e-08
472.589746	1.5598954	-1.61732615e-07	0.00158977509	7.50255325e-08
475.88833	1.55955517	-1.59046749e-07	0.00158774853	7.55264722e-08
479.233252	1.55921817	-1.75365983e-07	0.00158560276	7.60184804e-08
482.625488	1.55888402	-1.67211425e-07	0.00158369541	7.65402888e-08
486.066113	1.5585525	-1.53218281e-07	0.00158196688	7.70703252e-08
489.556104	1.55822432	-1.67098364e-07	0.00157999992	7.75905562e-08
493.096631	1.55789876	-1.73399954e-07	0.00157821178	7.81310447e-08
496.688721	1.55757606	-1.68850733e-07	0.00157654285	7.86729402e-08
500.333545	1.5572561	-1.66706954e-07	0.00157493353	7.92278527e-08
504.032275	1.55693889	-1.66416427e-07	0.0015733242	7.98061919e-08
507.786035	1.55662429	-1.71213188e-07	0.00157189369	8.03649485e-08
511.596191	1.55631232	-1.80527152e-07	0.00157040358	8.09570153e-08
515.463916	1.55600321	-1.8454061e-07	0.00156891346	8.15493806e-08
519.390576	1.55569637	-2.02911494e-07	0.00156766176	8.00773918e-08
523.377539	1.55539238	-1.93468424e-07	0.00156623125	8.06667089e-08
527.426172	1.55509067	-1.88597085e-07	0.00156503916	8.12759424e-08
531.537939	1.55479169	-1.93736241e-07	0.00156384706	8.190095e-08
535.714258	1.55449498	-2.00529399e-07	0.00156271458	8.25244655e-08
539.956738	1.55420077	-2.06876251e-07	0.00156164169	8.31547879e-08
544.267041	1.55390894	-1.93218369e-07	0.00156056881	8.38179801e-08
548.646631	1.5536195	-2.05084859e-07	0.00155961514	8.44901535e-08
553.097266	1.55333245	-2.1036432e-07	0.00155866146	8.51571755e-08
557.620752	1.55304766	-2.04674237e-07	0.00155776739	8.58381881e-08
562.218848	1.55276513	-2.0402895e-07	0.00155687332	8.65319336e-08
566.893408	1.55248475	-2.115559e-07	0.00155615807	8.72552235e-08
571.646387	1.55220675	-1.96464384e-07	0.00155538321	8.79742004e-08
576.47959	1.5519309	-2.01588648e-07	0.00155466795	8.87120137e-08
581.39541	1.55165732	-1.91802755e-07	0.00155395269	8.94557743e-08
586.395654	1.55138576	-1.9196591e-07	0.00155323744	9.0219288e-08
591.482617	1.55111635	-1.88850606e-07	0.0015527606	9.09850115e-08
596.658643	1.55084908	-1.79900837e-07	0.00155210495	9.17765135e-08
601.926172	1.55058396	-1.74329173e-07	0.00155156851	9.25908736e-08
607.287402	1.55032063	-1.79344681e-07	0.00155127048	9.339999e-08
612.74502	1.55005944	-1.76060553e-07	0.00155085325	9.42409883e-08
618.30166	1.54980016	-1.63844973e-07	0.00155043602	9.51001553e-08
623.960059	1.54954302	-1.62953754e-07	0.00155007839	9.59641753e-08
629.7229	1.54928768	-1.67493184e-07	0.00154972076	9.68458878e-08
635.593262	1.54903448	-1.62983781e-07	0.00154948235	9.77568675e-08
641.573975	1.54878294	-1.57396244e-07	0.00154930353	9.86609336e-08
647.668408	1.54853344	-1.60600649e-07	0.00154906511	9.95995322e-08
653.879688	1.5482856	-1.47824636e-07	0.0015489459	1.0056371e-07
660.211279	1.54803979	-1.48531953e-07	0.00154882669	1.01531548e-07
666.66665	1.54779565	-1.44137118e-07	0.00154870749	1.02524893e-07
673.249463	1.54755354	-1.37163525e-07	0.00154858828	1.03541844e-07
679.963672	1.54731297	-1.36309097e-07	0.00154864788	1.04588665e-07
686.813086	1.54707408	-1.34326086e-07	0.00154876709	1.0564969e-07
693.802002	1.54683709	-1.28059128e-07	0.00154882669	1.06719341e-07
700.934473	1.54660177	-1.17343539e-07	0.0015488863	1.07829223e-07
708.215234	1.54636812	-1.24091201e-07	0.0015489459	1.08960862e-07
715.648828	1.54613614	-1.19302385e-07	0.00154918432	1.1012029e-07
723.240137	1.54590559	-1.09896249e-07	0.00154948235	1.11315408e-07
730.994092	1.54567707	-1.04135033e-07	0.00154966116	1.12536497e-07
738.91626	1.54544997	-7.1110378e-08	0.00154989958	1.1377962e-07
747.011914	1.54522443	-7.98061421e-08	0.0015501976	1.15067223e-07
755.286963	1.54500043	-4.79862692e-08	0.00155049562	1.16406525e-07
763.747363	1.54477799	-3.41268063e-08	0.00155097246	1.17792112e-07
772.399561	1.54455721	-3.94096311e-08	0.00155138969	1.19249293e-07
781.249902	1.54433775	-1.4194014e-08	0.00155186653	1.20821539e-07
790.305518	1.54411995	5.00465136e-09	0.00155234337	1.22569247e-07
799.573438	1.54390347	-1.6731565e-09	0.00155287981	1.24633488e-07
809.061426	1.54368854	3.70506896e-08	0.00155347586	1.27320462e-07
818.777246	1.54347491	-1.25172517e-09	0.00155413151	1.31558721e-07
828.729297	1.54326284	6.99613096e-08	0.00155472755	1.39904159e-07
838.926172	1.54305232	9.33893034e-08	0.00155538321	1.60193736e-07
849.377148	1.54284286	9.78236585e-08	0.00155615807	2.03423198e-07
860.091699	1.54263484	2.90640099e-08	0.00155699253	2.37333225e-07
871.080176	1.54242837	1.20422612e-07	0.00155770779	1.3414865e-07
882.352832	1.54222298	1.30972026e-07	0.00155860186	1.35899597e-07
893.921191	1.54201901	1.30154262e-07	0.00155961514	1.37711766e-07
905.796973	1.54181623	1.48384089e-07	0.0015605092	1.39564165e-07
917.99248	1.54161489	1.53723093e-07	0.00156158209	1.41450997e-07
930.520996	1.54141462	1.49899833e-07	0.00156265497	1.43431748e-07
943.395996	1.54121566	1.1767024e-07	0.00156366825	1.45438634e-07
956.63252	1.54101813	1.1226836e-07	0.00156474113	1.4750843e-07
970.245703	1.54082155	1.26309487e-07	0.00156599283	1.49662583e-07
984.251953	1.54062617	1.26916788e-07	0.00156736374	1.51862565e-07
998.668359	1.5404321	1.87846638e-07	0.00156855583	1.54094352e-07
1013.51348	1.5402391	1.94722631e-07	0.00156986713	1.56426538e-07
1028.80645	1.54004705	2.01468893e-07	0.00157141685	1.58826609e-07
1044.56816	1.5398562	1.98556577e-07	0.00157284737	1.61303092e-07
1060.82021	1.53966641	1.96781372e-07	0.00157439709	1.63873253e-07
1077.58613	1.53947771	1.99930923e-07	0.00157606602	1.66499859e-07
1094.89033	1.53929007	1.96605498e-07	0.00157779455	1.69233047e-07
1112.75947	1.53910351	1.94869074e-07	0.00157946348	1.72026603e-07
1131.22168	1.53891766	1.92228185e-07	0.00158154964	1.74940681e-07
1150.30654	1.53873289	1.87084993e-07	0.00158345699	1.77959407e-07
1170.04688	1.53854918	1.80860084e-07	0.00158548355	1.81084744e-07
1190.47617	1.53836644	1.92004407e-07	0.00158756971	1.84314715e-07
1211.63154	1.53818429	1.62011389e-07	0.00158989429	1.87644275e-07
1233.55244	1.53800333	1.60323268e-07	0.00159209967	1.91140046e-07
1256.28145	1.53782272	1.27543416e-07	0.00159472227	1.94743521e-07
1279.86348	1.53764319	-5.89730291e-08	0.00159734488	1.98520397e-07
1304.34766	1.5374645	6.2704224e-08	0.00159996748	2.02393991e-07
1329.78691	1.53728604	3.54752352e-08	0.00160306692	2.06432134e-07
1356.23818	1.53710854	-1.82090485e-08	0.00160604715	2.10646206e-07
1383.76367	1.53693175	-7.5137585e-09	0.00160932541	2.15034063e-07
1412.4291	1.53675532	3.79172e-08	0.00161272287	2.19587463e-07
1442.30732	1.53657937	-5.68848044e-08	0.00161641836	2.24386611e-07
1473.47676	1.53640389	-1.76893096e-07	0.00162029266	2.29382067e-07
1506.02383	1.5362289	-2.39885821e-07	0.00162434578	2.34602538e-07
1540.04062	1.5360539	-3.0499865e-07	0.00162881613	2.40098018e-07
1575.63027	1.53587925	-3.55186444e-07	0.00163340569	2.45835309e-07
1612.90303	1.53570461	-3.96382404e-07	0.00163847208	2.51823536e-07
1651.98203	1.53552997	-3.76521768e-07	0.0016438961	2.58109168e-07
1693.00156	1.53535497	-4.2403795e-07	0.00164979696	2.64811206e-07
1736.11113	1.53517973	-3.59633418e-07	0.00165611506	2.71809256e-07
1781.47227	1.5350039	-3.27896231e-07	0.00166302919	2.79155415e-07
1829.26758	1.53482723	-2.49805993e-07	0.00167053938	2.86953934e-07
1879.69824	1.53464961	-1.32303001e-07	0.00167876482	2.95157434e-07
1932.98945	1.53447056	-1.62049673e-07	0.00168788433	3.03979618e-07
1989.38945	1.5342896	-9.06052762e-08	0.00169795752	3.13273972e-07
2049.18066	1.53410649	8.87641079e-07	0.00170916319	3.23161402e-07
2112.67598	1.53392041	1.47426022e-07	0.00172179937	3.33820338e-07
2180.23203	1.53373075	8.72933924e-07	0.00173592567	3.45200533e-07
2252.25137	1.53353631	1.51001962e-06	0.00175213814	3.57291924e-07
2329.19258	1.53333592	1.08052643e-06	0.001770854	3.70560485e-07
2411.5752	1.5331279	1.5104622e-06	0.00179260969	3.8478953e-07
2500.0000	1.53290951	2.61788887e-06	0.00181829929	4.00199042e-07
